Repository: SharpMeow/FibersOfEarth

<h1 align="center">Every thread has a world.</h1>
Explore 100 material, fiber and technology profiles, 115 illustrative supply-chain journeys, and the science and history of textiles. The site works offline from a single HTML file, with no account, API key or application server.

## Open the atlas

Download the repository and open **index.html** in a modern browser. All map geometry, styles, content and JavaScript are bundled. External references require a network connection when you choose to open them.

## Find your way around

| Section | What you can do |
| --- | --- |
| Atlas | Choose from 30 mapped materials, rotate and zoom the globe, switch to a flat map, inspect locations and choose a journey. |
| Materials | Search 100 profiles by name, use or alias; filter by family; sort alphabetically, by family or by mapped coverage. |
| Brands & technologies | Distinguish 20 proprietary offerings from their underlying fiber, feedstock or yarn process. |
| Compare | Put three materials side by side across composition, history, care, uses and sourcing questions. |
| Journeys | Search 115 illustrative routes by place or material; sort by estimated distance or stage count; export a route. |
| Learn | Read eight field notes, 100 historical summaries and a 32-term glossary. |
| Science lab | Change weave diagrams and calculate ideal filament diameter from denier and density. |
| Saved | Keep a local collection of materials in your browser. |

Press `/` to search the atlas. Links preserve views using URL fragments. Browser Back and Forward navigate between sections. Saved items stay on your device.

## What the map means

The routes are educational models, **not live shipments or verified supplier relationships**. Markers are approximate cities and regions. Distance is the sum of great-circle segments, not road or shipping distance and not an emissions calculation. Specialty connections inherited from the earlier atlas are labeled as unverified legacy concepts.

The catalog includes generic fibers, selected variants, fillings, historical materials and proprietary technologies. It does not claim to cover every species, polymer grade, trademark or experimental formulation. Producer statements are attributed, not independently certified. See [content methodology](docs/CONTENT.md) and the in-site reference shelf.

## Development

Use Node.js 22 or newer.

```sh
npm ci
npm test
npm run build
npm run dev
```

Open http://127.0.0.1:4173. Rebuild after source changes and restart the preview server. `npm run build` produces `dist/index.html` and the standalone root `index.html`.

For browser and accessibility checks:

```sh
npx playwright install chromium
npm run test:browser
```

The browser command starts its own preview server. To use an installed Chrome instead, set `BROWSER_CHANNEL=chrome`. Test screenshots and a machine-readable report are written to `docs/`.

## Documentation

- [Architecture and routes](docs/ARCHITECTURE.md)
- [Content model and editorial evidence](docs/CONTENT.md)
- [Testing and verification](docs/TESTING.md)
- [Deployment](docs/DEPLOYMENT.md)
- [Contributing](CONTRIBUTING.md)
- [Privacy](PRIVACY.md) and [security policy](SECURITY.md)
- [Changelog](CHANGELOG.md) and [third-party notices](THIRD_PARTY_NOTICES.md)

## Credits

Created by **Chaos**. Original application code and original editorial text are MIT licensed. Material names and trademarks belong to their respective owners. Reference organizations and material producers are not affiliated with or endorsing this project. Map data and library licenses are documented separately.

### Detailed textile glossary

[Read the glossary](glossary/index.html) or use the interactive glossary to search by aliases and filter by topic or letter. All 32 terms now include explanations, practical examples, distinctions, related terms and sources. The build creates 33 JavaScript-free glossary pages plus a sitemap for static hosting. [Research and SEO notes](docs/GLOSSARY-RESEARCH.md) explain the source methodology and deployment requirements. Canonical URLs default to the anticipated GitHub Pages address; enable hosting before expecting search discovery.

File: src/data/datasheet/00.json
{"wool":{"properties":[{"key":"density","label":"Density","value":"about 1.32","unit":"g/cm3","conditions":"specific gravity, textbook value","ref":1},{"key":"moisture_regain","label":"Moisture regain","value":"14 to 18","unit":"%","conditions":"65% RH, 20 C","ref":0},{"key":"tenacity","label":"Tenacity","value":"8.8 to 15","unit":"cN/tex","conditions":"dry; about 7 to 14 wet","ref":1},{"key":"elongation","label":"Elongation at break","value":"25 to 35","unit":"%","conditions":"standard conditions; about 25 to 50 wet","ref":1},{"key":"loi","label":"Limiting oxygen index","value":"about 25","unit":"%","conditions":"Woolmark and CSIRO data","ref":0},{"key":"ignition","label":"Ignition temperature","value":"570 to 600","unit":"C","conditions":"Woolmark and CSIRO data","ref":0},{"key":"fiber_diameter","label":"Fiber diameter","value":"16.25 to 18.75","unit":"microns","conditions":"maximum mean diameter for Super 150s to Super 100s cloth under the IWTO Fabric Labelling Code","ref":2}],"timeline":[{"year":"before 1765","event":"Spain banned the export of merino sheep, and the crown tightly controlled access to the breed.","ref":3},{"year":"1765","event":"A selected royal consignment of merinos went to Saxony, where breeders developed extremely fine wool.","ref":3},{"year":"1797","event":"Merinos descended from a flock that Carlos III of Spain had given to the House of Orange reached New South Wales.","ref":3},{"year":"1939","event":"The US Wool Products Labeling Act was enacted, defining wool and requiring fiber content disclosure.","ref":4},{"year":"2018","event":"New Zealand's Animal Welfare (Care and Procedures) Regulations 2018 prohibited mulesing, with the ban in force from October 2018.","ref":5}],"production":{"figure":"about 1 million tonnes (clean basis)","year":"2023","scope":"global wool production, roughly 0.9% of the world fiber market","countries":"Australia, China, New Zealand","ref":6},"refs":[{"title":"Woolmark: What is the science behind the wool fibre?","url":"https://www.woolmark.com/fibre/science-behind-wool-fibre/"},{"title":"Textile Learner: Physical and chemical properties of wool fiber","url":"https://textilelearner.net/physical-and-chemical-properties-of-wool-fiber/"},{"title":"IWTO Fabric Labelling Code of Practice (copy published by the FTC)","url":"https://www.ftc.gov/sites/default/files/filings/initiatives/418/130610woolcodepractice.pdf"},{"title":"National Museum of Australia: Merino sheep introduced","url":"https://www.nma.gov.au/defining-moments/resources/merino-sheep-introduced"},{"title":"Federal Trade Commission: Wool Products Labeling Act text","url":"https://www.ftc.gov/legal-library/browse/rules/wool-products-labeling-act-text"},{"title":"New Zealand Legislation: Animal Welfare (Care and Procedures) Regulations 2018, regulation 59, prohibition on mulesing sheep","url":"https://www.legislation.govt.nz/regulation/public/2018/0050/latest/LMS22932.html"},{"title":"IWTO: Wool Notes 2024","url":"https://iwto.org/wp-content/uploads/2024/08/IWTO-Wool-Notes-Final-2024-Digital.pdf"}]},"cashmere":{"properties":[{"key":"fiber_diameter","label":"Mean fiber diameter","value":"19 or less","unit":"microns","conditions":"US statutory limit for cashmere, 15 U.S.C. 68b","ref":0},{"key":"diameter_cv","label":"Coefficient of variation of diameter","value":"24 or less","unit":"%","conditions":"US statutory limit around the mean","ref":0},{"key":"coarse_fiber","label":"Fibers coarser than 30 microns","value":"3 or less","unit":"% by weight","conditions":"US statutory limit","ref":0}],"timeline":[{"year":"1939","event":"The US Wool Products Labeling Act included hair of the Cashmere goat within its definition of wool.","ref":1},{"year":"2022","event":"Norway's Consumer Authority warned that marketing garments with Higg MSI data could mislead, a caution relevant to single-score fiber claims.","ref":3},{"year":"2026","event":"Textile Exchange published a cashmere life cycle assessment using data from 170 herders and farmers in Mongolia and China.","ref":2}],"production":{"figure":"roughly 20,000 to 25,000 tonnes of raw fiber, before dehairing","year":"undated recent estimate","scope":"global raw cashmere; China reported at about half and Mongolia at about 40%","countries":"China, Mongolia","ref":4},"refs":[{"title":"GovInfo: 15 U.S.C. 68b, Misbranded wool products","url":"https://www.govinfo.gov/link/uscode/15/68b"},{"title":"Federal Trade Commission: Wool Products Labeling Act text","url":"https://www.ftc.gov/legal-library/browse/rules/wool-products-labeling-act-text"},{"title":"Textile Exchange: Cashmere Life Cycle Assessment (LCA) Study (2026)","url":"https://textileexchange.org/knowledge-center/reports/cashmere-life-cycle-assessment-lca-study/"},{"title":"Norwegian Consumer Authority: Potentially misleading environmental claims, use of Higg MSI data in marketing of garments (2022)","url":"https://www.forbrukertilsynet.no/wp-content/uploads/2022/06/hm-potentially-misleading-environmental-claims-in-marketing-using-higg-msi-data-in-marketing-of-garments.pdf"},{"title":"UNDP Mongolia: Cashmere initiatives working together to improve the value chain","url":"https://www.undp.org/mongolia/blog/cashmere-initiatives-working-together-improve-value-chain"}]},"linen":{"properties":[{"key":"density","label":"Density","value":"about 1.50","unit":"g/cm3","conditions":"flax fiber, compiled literature value","ref":0},{"key":"elongation","label":"Elongation at break","value":"1 to 4","unit":"%","conditions":"flax fiber, compiled literature range","ref":0},{"key":"decomposition","label":"Thermal decomposition","value":"about 220 to 350","unit":"C","conditions":"thermogravimetry; onset of hemicellulose and amorphous cellulose breakdown about 220 to 250 C, main cellulose mass loss about 300 to 350 C (review value shared by cotton, flax, jute, hemp and sisal)","ref":0},{"key":"fiber_diameter","label":"Elementary fiber diameter","value":"about 14 to 16","unit":"microns","conditions":"flax cultivar Agatha, compiled literature value","ref":0},{"key":"staple_length","label":"Elementary fiber length","value":"17 to 25","unit":"mm","conditions":"single flax cells; spun as longer technical bundles","ref":1},{"key":"tensile_strength","label":"Tensile strength","value":"345 to 2000","unit":"MPa","conditions":"single fiber, compiled literature range","ref":0}],"timeline":[{"year":"c. 32,000 to 26,000 BP","event":"Spun, dyed and knotted wild flax fibers were recovered from Upper Paleolithic layers at Dzudzuana Cave in Georgia, radiocarbon dated as early as about 32,000 to 26,000 years before present.","ref":2},{"year":"c. 1850","event":"Hand hackling pins held by the Irish Linen Centre and Lisburn Museum, dated about 1850, record the combing of scutched flax into line fiber and tow.","ref":3},{"year":"2025","event":"From January 2025 the European Flax certification was renamed Masters of FLAX FIBRE, covering flax grown and scutched in Europe without irrigation.","ref":4},{"year":"2025","event":"The Alliance for European Flax-Linen and Hemp reported 38 Masters of LINEN certified companies in eight European countries in December 2025.","ref":5},{"year":"2025","event":"European scutching mills produced a record of about 190,000 tonnes of long flax fiber, up from about 116,000 tonnes in 2024, according to the Alliance.","ref":6}],"production":{"figure":"about 190,000 tonnes of scutched long fiber (about 116,000 tonnes in 2024)","year":"2025","scope":"European scutched long flax fiber only, not a world total; short fiber and tow excluded","countries":"France, Belgium, Netherlands","ref":6},"refs":[{"title":"RSC Advances (2026): Natural fibers in sustainable materials, extraction technologies, fiber modification and performance-sustainability relationships","url":"https://doi.org/10.1039/d5ra09029f"},{"title":"Plants (2026): Improving ramie fiber, current progress and future directions in molecular breeding","url":"https://doi.org/10.3390/plants15101435"},{"title":"Science (2009): 30,000-year-old wild flax fibers (Kvavadze et al.)","url":"https://doi.org/10.1126/science.1175404"},{"title":"Irish Linen Centre and Lisburn Museum: Hackling pins for combing flax, c.1850","url":"https://www.lisburnmuseum.com/virtual-museum-lisburn/object-hackling-pins-for-combing-flax-c-1850/"},{"title":"Alliance for European Flax-Linen and Hemp: European Flax becomes Masters of FLAX FIBRE from January 2025","url":"https://allianceflaxlinenhemp.eu/en/masters-of-flax-fibre-certification"},{"title":"Alliance for European Flax-Linen and Hemp: Masters of LINEN certification","url":"https://allianceflaxlinenhemp.eu/en/masters-of-linen-certification"},{"title":"Alliance for European Flax-Linen and Hemp: Economic situation of the European flax and hemp market","url":"https://allianceflaxlinenhemp.eu/en/flax-linen-hemp-economic-observatory"}]}}

File: src/data/datasheet/01.json
{"cotton":{"properties":[{"key":"density","label":"Density","value":"1.50 to 1.60","unit":"g/cm3","conditions":"single fiber, compiled literature range","ref":0},{"key":"elongation","label":"Elongation at break","value":"3 to 10","unit":"%","conditions":"single fiber, compiled literature range","ref":0},{"key":"decomposition","label":"Thermal decomposition","value":"about 220 to 350","unit":"C","conditions":"thermogravimetry; onset of hemicellulose and amorphous cellulose breakdown about 220 to 250 C, main cellulose mass loss about 300 to 350 C (review value shared by cotton, flax, jute, hemp and sisal)","ref":0},{"key":"staple_length","label":"Staple length","value":"about 22 to 33 (Upland); about 32 to 40 (Gossypium barbadense, extra long staple)","unit":"mm","conditions":"converted from about 7/8 to 1 5/16 in and 1 1/4 to 1 9/16 in","ref":1},{"key":"tensile_strength","label":"Tensile strength","value":"200 to 800","unit":"MPa","conditions":"single fiber, compiled literature range","ref":0}],"timeline":[{"year":"1793","event":"Eli Whitney applied for a patent on a mechanical cotton gin on 28 October 1793.","ref":2},{"year":"1794","event":"The cotton gin patent was granted on 14 March 1794, making short staple upland cotton far cheaper to clean of seed.","ref":2},{"year":"1844","event":"John Mercer of Lancashire treated cotton with sodium hydroxide, the process later called mercerization; his original method used no tension.","ref":3},{"year":"1889 to 1890","event":"Horace Lowe showed that holding cotton under tension during caustic treatment produces the lustrous finish now associated with mercerized cotton.","ref":3},{"year":"2016","event":"Target reported that sheets sold as Egyptian cotton and made by its supplier Welspun contained other cotton, putting origin testing in the spotlight.","ref":4},{"year":"2024","event":"Textile Exchange reported that cotton output fell about 1% to roughly 24.5 million tonnes in the 2023/24 season, about 19% of all fiber produced.","ref":5}],"production":{"figure":"about 24.5 million tonnes","year":"2023/24 season (reported for 2024)","scope":"global cotton production, about 19% of all fiber produced","countries":"China, India, Brazil, United States","ref":5},"refs":[{"title":"RSC Advances (2026): Natural fibers in sustainable materials, extraction technologies, fiber modification and performance-sustainability relationships","url":"https://doi.org/10.1039/d5ra09029f"},{"title":"ScienceDirect Topics: Gossypium barbadense","url":"https://www.sciencedirect.com/topics/agricultural-and-biological-sciences/gossypium-barbadense"},{"title":"US National Archives, Milestone Documents: Patent for Cotton Gin (1794)","url":"https://www.archives.gov/milestone-documents/patent-for-cotton-gin"},{"title":"ScienceDirect Topics: Mercerisation, an overview","url":"https://www.sciencedirect.com/topics/engineering/mercerisation"},{"title":"Farm Progress: Dirty linen, a sheets scandal is roiling the cotton industry (2016)","url":"https://www.farmprogress.com/cotton/dirty-linen-a-sheets-scandal-is-roiling-the-cotton-industry"},{"title":"Textile Exchange: Materials Market Report 2025","url":"https://textileexchange.org/knowledge-center/reports/materials-market-report-2025/"}]},"silk":{"properties":[{"key":"density","label":"Density","value":"1.32 to 1.40","unit":"g/cm3","conditions":"with sericin; about 1.30 to 1.38 after degumming","ref":1},{"key":"moisture_regain","label":"Moisture regain","value":"about 11","unit":"%","conditions":"standard conditions (65% RH, 20 C)","ref":2},{"key":"tenacity","label":"Tenacity","value":"about 21 to 45","unit":"cN/tex","conditions":"dry, converted from 2.4 to 5.1 g/den; wet strength roughly 15 to 20% lower","ref":2},{"key":"composition","label":"Cocoon protein composition","value":"70 to 80 fibroin, 20 to 30 sericin","unit":"%","conditions":"Bombyx mori cocoon","ref":0},{"key":"filament_length","label":"Cocoon filament length","value":"about 700 to 1,500","unit":"m","conditions":"single Bombyx mori cocoon","ref":0}],"timeline":[{"year":"c. 6500 BCE","event":"Fibroin peptides detected in soil from Jiahu tombs in Henan are presented as evidence of silk use about 8,500 years ago.","ref":3},{"year":"mid-6th century CE","event":"According to Procopius, monks brought silkworms to Constantinople for Justinian I, founding a Byzantine silk industry.","ref":4},{"year":"1960","event":"The FTC issued an interpretation requiring disclosure of metallically weighted silk and the share of weighting.","ref":5},{"year":"1995","event":"The FTC repealed that weighted-silk interpretation at 16 CFR 14.4, effective 15 August 1995, leaving misrepresentation actionable under Section 5.","ref":5},{"year":"2014","event":"A life cycle assessment of Indian silk found cocoon production, not weaving, dominated impacts.","ref":6}],"production":null,"refs":[{"title":"PMC: Materials fabrication from Bombyx mori silk fibroin","url":"https://pmc.ncbi.nlm.nih.gov/articles/PMC3808976/"},{"title":"ScienceDirect Topics: Silk fibre","url":"https://www.sciencedirect.com/topics/engineering/silk-fibre"},{"title":"Textile Learner: Physical, chemical and mechanical properties of silk fiber","url":"https://textilelearner.net/properties-of-silk-fiber/"},{"title":"PLOS One: Biomolecular evidence of silk from 8,500 years ago (2016)","url":"https://journals.plos.org/plosone/article?id=10.1371%2Fjournal.pone.0168042"},{"title":"EBSCO Research Starters: Silk worms are smuggled to the Byzantine Empire","url":"https://www.ebsco.com/research-starters/history/silk-worms-are-smuggled-byzantine-empire"},{"title":"Federal Register (1995): FTC administrative interpretations, repeal of 16 CFR 14.4","url":"https://govinfo.gov/content/pkg/FR-1995-08-15/html/95-19926.htm"},{"title":"Journal of Cleaner Production: Life cycle assessment of Indian silk (Astudillo et al., 2014)","url":"https://www.sciencedirect.com/science/article/abs/pii/S0959652614005939"}]},"alpaca":{"properties":[{"key":"fiber_diameter","label":"Fiber diameter by class","value":"23 or finer (Baby) to above 31.5 (Gruesa)","unit":"microns","conditions":"sorting classes under Peru NTP 231.301:2022","ref":1},{"key":"staple_length","label":"Minimum average length","value":"65 (Baby) to 70 (coarser classes)","unit":"mm","conditions":"NTP 231.301:2022 class requirements","ref":1}],"timeline":[{"year":"c. 6,000 to 7,000 years ago","event":"Alpaca domestication in the Peruvian Andes is dated to this period in research cited by Kadwell and colleagues.","ref":0},{"year":"2001","event":"Genetic analysis placed the alpaca with the vicuna lineage and revealed extensive hybridization with llamas.","ref":0},{"year":"2014","event":"Respiration chamber measurements showed camelids, including alpacas, emit less methane per kilogram of body mass than roughage-fed ruminants.","ref":3},{"year":"2018","event":"Genetic parameters for medullated fiber in alpacas were published, supporting medullation as a selection criterion.","ref":2},{"year":"2022","event":"Peru's technical standard NTP 231.301:2022 set fineness and length classes for sorted alpaca fiber.","ref":1}],"production":{"figure":"more than 4,700 tonnes","year":"2025","scope":"Peru alpaca fiber production","countries":"Peru","ref":4},"refs":[{"title":"Proceedings of the Royal Society B: Genetic analysis reveals the wild ancestors of the llama and the alpaca (Kadwell et al., 2001)","url":"https://doi.org/10.1098/rspb.2001.1774"},{"title":"MINCETUR (Peru): NTP 231.301:2022, Fibra de alpaca clasificada, quality requirements (presentation)","url":"https://reglamentostecnicos.mincetur.gob.pe/informacion_general/eventos/diciembre_2024/06_Requisitos_calidad_fibra_alpaca.pdf"},{"title":"Animal: Genetic parameters for medullated fiber and its relationship with other productive traits in alpacas (2018)","url":"https://doi.org/10.1017/S1751731118003282"},{"title":"PLOS One: Methane emission by camelids (Dittmann et al., 2014)","url":"https://doi.org/10.1371/journal.pone.0094363"},{"title":"Peru Informa: Peru se consolida como el principal productor global de fibra de alpaca con un volumen anual superior a las 4,700 toneladas","url":"https://www.peruinforma.com/peru-se-consolida-como-el-principal-productor-global-de-fibra-de-alpaca-con-un-volumen-anual-superior-a-las-4700-toneladas/"}]},"mohair":{"properties":[{"key":"fiber_diameter","label":"Fiber diameter by class","value":"about 24 to 29 (kid), 30 to 34 (young goat), 35 to 40 (adult)","unit":"microns","conditions":"South African classing practice","ref":2},{"key":"staple_length","label":"Preferred shearing length","value":"about 100 to 150","unit":"mm","conditions":"South African classing practice","ref":2}],"timeline":[{"year":"1849","event":"Angora goats arrived in the United States from Turkey.","ref":0},{"year":"1996","event":"Final payments under the US mohair incentive program ended, prompting questions about producer profitability.","ref":0},{"year":"2008","event":"Research linked the South African Angora goat's poor cold tolerance to CYP17 isoforms that impair cortisol production.","ref":1}],"production":{"figure":"about 4,550 tonnes (4.55 million kg)","year":"2022","scope":"global mohair clip","countries":"South Africa (about 51%), Lesotho (about 16%)","ref":3},"refs":[{"title":"Journal of Animal Science: Prospects for expanded mohair and cashmere production and processing in the United States of America (1996)","url":"https://doi.org/10.2527/1996.7451164x"},{"title":"Molecular and Cellular Endocrinology: CYP17 causes hypocortisolism in the South African Angora goat (2008)","url":"https://doi.org/10.1016/j.mce.2008.09.009"},{"title":"Farmer's Weekly (South Africa): Classing mohair","url":"https://www.farmersweekly.co.za/farm-basics/how-to-livestock/classing-mohair-2/"},{"title":"Mohair South Africa: South African Mohair industry update, April 2023 (press release)","url":"https://www.mohair.co.za/mohair-blog/press-release-south-african-mohair-industry-update-april-2023"}]}}

File: src/data/datasheet/02.json
{"yak":{"properties":[{"key":"fiber_diameter","label":"Down fiber diameter","value":"about 16 to 20","unit":"microns","conditions":"dehaired down, reported range","ref":0},{"key":"staple_length","label":"Down length","value":"about 35 to 50","unit":"mm","conditions":"one study of grey and black yak down","ref":0}],"timeline":[{"year":"2016","event":"Untargeted proteomics identified 156 proteins in yak fiber against 174 in cashmere and 157 in wool, supporting species discrimination.","ref":1},{"year":"2017","event":"Measurements on Qinghai-Tibetan Plateau family yak farms found methane and nitrous oxide made up about two-thirds of annual global warming potential.","ref":3},{"year":"2022","event":"An ultrasonic, melanin-targeted Fenton bleaching method raised yak hair whiteness index from about 11 to 45 with about 15% tensile strength loss.","ref":2},{"year":"2024","event":"A yak grazing experiment on the eastern Tibetan Plateau found heavier grazing reduced ecosystem multifunctionality.","ref":4}],"production":null,"refs":[{"title":"Journal of Natural Fibers: Determining the effect of pigmentation on some physical and mechanical properties of yak and cashmere down fibers (2022)","url":"https://www.tandfonline.com/doi/full/10.1080/15440478.2022.2149939"},{"title":"PLOS One: Combining untargeted and targeted proteomic strategies for discrimination and quantification of cashmere fibers (2016)","url":"https://doi.org/10.1371/journal.pone.0147044"},{"title":"Ultrasonics Sonochemistry: An efficient ultrasonic-assisted bleaching strategy customized for yak hair triggered by melanin-targeted Fenton reaction (2022)","url":"https://doi.org/10.1016/j.ultsonch.2022.106020"},{"title":"Scientific Reports: Key sources and seasonal dynamics of greenhouse gas fluxes from yak grazing systems on the Qinghai-Tibetan Plateau (2017)","url":"https://doi.org/10.1038/srep40857"},{"title":"Science of the Total Environment: Belowground diversity drives multifunctionality in grazing pastures on the eastern Tibetan Plateau (2024)","url":"https://doi.org/10.1016/j.scitotenv.2024.176913"}]},"angora":{"properties":[{"key":"comfort_factor","label":"Comfort factor","value":"about 97.5 (range 93.3 to 99.8)","unit":"%","conditions":"share of fibers at or below 30 microns, 60 French Angora rabbits, OFDA","ref":0},{"key":"medullation","label":"Medullated fibers","value":"about 0.1 to 7.3","unit":"%","conditions":"OFDA estimate, same study","ref":0},{"key":"curvature","label":"Fiber curvature","value":"about 40.1","unit":"degrees/mm","conditions":"OFDA mean, same study","ref":0}],"timeline":[{"year":"2007","event":"An OFDA study of 349 fleece samples from French Angora rabbits characterized fineness, comfort factor and medullation.","ref":0},{"year":"2011","event":"Regulation (EU) No 1007/2011 listed angora in Annex I as a fiber name reserved for Angora rabbit hair.","ref":3},{"year":"2013","event":"After a PETA Asia video of hair being ripped from rabbits on Chinese farms, many retailers suspended or ended angora sales.","ref":2},{"year":"2023","event":"A homozygous missense mutation in the FGF5 gene was associated with the long-hair trait in all tested Angora rabbits.","ref":1}],"production":null,"refs":[{"title":"Journal of Animal Science: Characteristics of Angora rabbit fiber using optical fiber diameter analyzer (Rafat et al., 2007)","url":"https://doi.org/10.2527/jas.2007-0109"},{"title":"BMC Genomics: A homozygous missense mutation in the fibroblast growth factor 5 gene is associated with the long-hair trait in Angora rabbits (2023)","url":"https://doi.org/10.1186/s12864-023-09405-2"},{"title":"Business of Fashion: How PETA won the debate on angora and what it means for fashion","url":"https://www.businessoffashion.com/articles/sustainability/how-peta-won-the-debate-on-angora-and-what-it-means-for-fashion/"},{"title":"legislation.gov.uk: Regulation (EU) No 1007/2011, Annex I","url":"https://www.legislation.gov.uk/eur/2011/1007/annex/I"}]},"vicuna":{"properties":[{"key":"fiber_diameter","label":"Mean fiber diameter","value":"about 13.1 (females) to 14.2 (males)","unit":"microns","conditions":"22 fiber samples, three communities in southeastern Peru","ref":1}],"timeline":[{"year":"1975","event":"The vicuna was listed in CITES Appendix I when the Convention entered into force on 1 July, barring primarily commercial international trade.","ref":0},{"year":"1987","event":"Certain vicuna populations in Chile and Peru were transferred to CITES Appendix II at the sixth Conference of the Parties.","ref":0},{"year":"1994","event":"The remaining Peruvian populations were transferred to Appendix II, for trade in fiber shorn from live animals.","ref":0},{"year":"1997","event":"Certain populations in Argentina and Bolivia were transferred to Appendix II.","ref":0},{"year":"2002","event":"The US Fish and Wildlife Service reclassified certain vicuna populations from endangered to threatened with a special rule.","ref":0},{"year":"2022","event":"A scoping review documented sarcoptic mange outbreaks, with prevalence up to about 60% in some vicuna populations.","ref":2}],"production":null,"refs":[{"title":"Federal Register (2002): Reclassification of certain vicuna populations from endangered to threatened with a special rule","url":"https://www.federalregister.gov/documents/2002/05/30/02-13342/endangered-and-threatened-wildlife-and-plants-reclassification-of-certain-vicua-populations-from"},{"title":"Tropical Animal Health and Production: Parasitological status of vicunas from southeastern Peru and its relationship with fiber quality (2021)","url":"https://doi.org/10.1007/s11250-021-02650-1"},{"title":"Transboundary and Emerging Diseases: Sarcoptic mange outbreaks in vicunas, a scoping review and future prospects (2022)","url":"https://doi.org/10.1111/tbed.14479"}]},"camel":{"properties":[{"key":"fiber_diameter","label":"Down fiber diameter","value":"about 16 to 20","unit":"microns","conditions":"dehaired Bactrian camel down, commonly reported","ref":0}],"timeline":[{"year":"c. 5,000 to 6,000 years ago","event":"The two-humped (Bactrian) camel was domesticated, according to archaeological dating.","ref":1},{"year":"1939","event":"The US Wool Products Labeling Act allowed camel hair to be treated as a specialty fiber within its wool definition.","ref":4},{"year":"2009","event":"Genetic analysis showed the living wild camel is a separate lineage rather than the direct ancestor of domestic Bactrians.","ref":2},{"year":"2014","event":"A chamber study including Bactrian camels found lower methane per kilogram of body mass than in roughage-fed ruminants.","ref":3}],"production":null,"refs":[{"title":"Discover Natural Fibres Initiative: Camel fibres","url":"https://dnfi.org/camel-fibres"},{"title":"Animal Genetics: Old World camels in a modern world, a balancing act between conservation and genetic improvement (2019)","url":"https://doi.org/10.1111/age.12858"},{"title":"Animal Genetics: Monophyletic origin of domestic bactrian camel and its evolutionary relationship with the extant wild camel (2009)","url":"https://doi.org/10.1111/j.1365-2052.2008.01848.x"},{"title":"PLOS One: Methane emission by camelids (Dittmann et al., 2014)","url":"https://doi.org/10.1371/journal.pone.0094363"},{"title":"Federal Trade Commission: Wool Products Labeling Act text","url":"https://www.ftc.gov/legal-library/browse/rules/wool-products-labeling-act-text"}]},"guanaco":{"properties":[],"timeline":[{"year":"2013","event":"A study of free-ranging guanacos measured rises in glucocorticoid stress hormones with handling, shearing and release.","ref":3},{"year":"2014","event":"A 36-year population series from Tierra del Fuego found that sheep density strongly depressed guanaco population growth.","ref":1},{"year":"2015","event":"Surveys estimated about 1.1 million guanacos in Santa Cruz province, Argentina (95% CI 0.7 to 1.6 million).","ref":0},{"year":"2024","event":"Research documented conflict between farmers and the critically endangered guanaco population of southern Peru.","ref":2}],"production":null,"refs":[{"title":"Zoological Studies: Guanaco abundance and monitoring in Southern Patagonia (2015)","url":"https://doi.org/10.1186/s40555-014-0097-0"},{"title":"PLOS One: Bayesian inference on the effect of density dependence and weather on a guanaco population from Chile (2014)","url":"https://doi.org/10.1371/journal.pone.0115307"},{"title":"Animals: Conflict between farmers and guanacos in southern Peru (2024)","url":"https://doi.org/10.3390/ani14050658"},{"title":"Journal of Experimental Zoology A: Measuring glucocorticoid serum in free-ranging guanacos, responses to handling, shearing and release (2013)","url":"https://doi.org/10.1002/jez.1833"}]},"qiviut":{"properties":[{"key":"fiber_diameter","label":"Mean fiber diameter","value":"about 17.5 (adult females) to 18.2 (adult males)","unit":"microns","conditions":"qiviut from 299 wild muskox hides, Banks Island; yearlings about 16.5","ref":0},{"key":"scoured_yield","label":"Scoured yield","value":"about 93.3","unit":"%","conditions":"same study, no difference between sexes","ref":0},{"key":"yield_per_animal","label":"Raw combings per animal","value":"about 0.9 to 4.1 (herd average about 1.8)","unit":"kg per year","conditions":"about 2 to 9 lb, Musk Ox Farm, Palmer, Alaska, before guard hair removal","ref":1}],"timeline":[{"year":"1997","event":"Fleece samples were taken from 299 wild muskox hides during the November Banks Island harvest for the first standardized qiviut fiber study.","ref":0},{"year":"2010 to 2017","event":"Mass mortality events linked to one clone of Erysipelothrix rhusiopathiae struck muskoxen on Banks, Victoria and Prince Patrick Islands.","ref":2},{"year":"2021","event":"Qiviut cortisol was validated as a measure of hypothalamic-pituitary-adrenal axis activity in muskoxen.","ref":3},{"year":"2025","event":"Trace and macro element profiles of qiviut were shown to reflect muskox population trends.","ref":4}],"production":null,"refs":[{"title":"Journal of Animal Science: Fiber characteristics of qiviut and guard hair from wild muskoxen (Rowell et al., 2001)","url":"https://doi.org/10.2527/jas.2001.7971670x"},{"title":"Musk Ox Farm: Qiviut","url":"https://www.muskoxfarm.org/qiviut"},{"title":"BMC Genomics: Genomic characterization of Erysipelothrix rhusiopathiae from widespread muskox mortalities in the Canadian Arctic Archipelago (2024)","url":"https://doi.org/10.1186/s12864-024-10592-9"},{"title":"General and Comparative Endocrinology: Qiviut cortisol reflects hypothalamic-pituitary-adrenal axis activity in muskoxen (2021)","url":"https://doi.org/10.1016/j.ygcen.2021.113737"},{"title":"Ecology and Evolution: Qiviut trace and macro element profile reflects muskox population trends (2025)","url":"https://doi.org/10.1002/ece3.71020"}]}}

File: src/data/datasheet/03.json
{"hemp":{"properties":[{"key":"density","label":"Density","value":"1.40 to 1.50","unit":"g/cm3","conditions":"compiled literature range","ref":0},{"key":"elongation","label":"Elongation at break","value":"1 to 4","unit":"%","conditions":"compiled literature range","ref":0},{"key":"decomposition","label":"Thermal decomposition","value":"about 220 to 350","unit":"C","conditions":"thermogravimetry; onset of hemicellulose and amorphous cellulose breakdown about 220 to 250 C, main cellulose mass loss about 300 to 350 C (review value shared by cotton, flax, jute, hemp and sisal)","ref":0},{"key":"staple_length","label":"Elementary fiber length","value":"15 to 25","unit":"mm","conditions":"single bast cells; technical fibers are much longer bundles","ref":1},{"key":"tensile_strength","label":"Tensile strength","value":"270 to 1110","unit":"MPa","conditions":"compiled literature range","ref":0}],"timeline":[{"year":"Early Neolithic","event":"Whole-genome resequencing of 110 accessions indicates that Cannabis sativa was first domesticated in East Asia in early Neolithic times.","ref":2},{"year":"1937","event":"The US Marihuana Tax Act of 1937 burdened cannabis cultivation, including fiber hemp.","ref":3},{"year":"1942","event":"The US government released the film Hemp for Victory urging farmers to grow hemp for rope and cordage while imported fibers were scarce.","ref":3},{"year":"2018","event":"The 2018 Farm Bill defined hemp as Cannabis sativa with no more than 0.3% delta-9 THC on a dry weight basis, separating it from marijuana in federal law.","ref":4},{"year":"2019","event":"World production of hemp fiber and tow was about 60,000 tonnes, about 1.7% of natural fibers and about 0.05% of all textile fibers.","ref":5}],"production":{"figure":"about 60,000 tonnes of hemp fiber and tow","year":"2019","scope":"global hemp fiber and tow","countries":"","ref":5},"refs":[{"title":"RSC Advances (2026): Natural fibers in sustainable materials, extraction technologies, fiber modification and performance-sustainability relationships","url":"https://doi.org/10.1039/d5ra09029f"},{"title":"Plants (2026): Improving ramie fiber, current progress and future directions in molecular breeding","url":"https://doi.org/10.3390/plants15101435"},{"title":"Science Advances (2021): Large-scale whole-genome resequencing unravels the domestication history of Cannabis sativa","url":"https://doi.org/10.1126/sciadv.abg2286"},{"title":"Wikipedia: Hemp for Victory (1942 film)","url":"https://en.wikipedia.org/wiki/Hemp_for_Victory"},{"title":"Congressional Research Service: The 2018 Farm Bill's Hemp Definition and Legal Challenges to State Laws","url":"https://www.congress.gov/crs-product/R48637"},{"title":"Materials (2022): Hemp fibre properties and processing target textile, a review","url":"https://doi.org/10.3390/ma15051901"}]},"jute":{"properties":[{"key":"density","label":"Density","value":"1.30 to 1.50","unit":"g/cm3","conditions":"compiled literature range","ref":0},{"key":"elongation","label":"Elongation at break","value":"1.5 to 3","unit":"%","conditions":"compiled literature range","ref":0},{"key":"decomposition","label":"Thermal decomposition","value":"about 220 to 350","unit":"C","conditions":"thermogravimetry; onset of hemicellulose and amorphous cellulose breakdown about 220 to 250 C, main cellulose mass loss about 300 to 350 C (review value shared by cotton, flax, jute, hemp and sisal)","ref":0},{"key":"fiber_diameter","label":"Fiber diameter","value":"25 to 200","unit":"microns","conditions":"technical fiber, compiled literature range","ref":0},{"key":"staple_length","label":"Elementary fiber length","value":"1.5 to 5","unit":"mm","conditions":"single cells; jute is spun as lignified multicellular strands","ref":1},{"key":"tensile_strength","label":"Tensile strength","value":"200 to 800","unit":"MPa","conditions":"compiled literature range","ref":0}],"timeline":[{"year":"1830s","event":"Dundee spinners learned to soften raw Bengal jute with a whale oil and water emulsion so it could run on machinery built for flax.","ref":2},{"year":"1855","event":"The first jute mill in Bengal opened at Rishra on the Hooghly River near Calcutta.","ref":3},{"year":"c. 1895","event":"Bengal mills overtook the Scottish jute industry, moving manufacture to the region where the crop was grown.","ref":3},{"year":"2023","event":"A life cycle study from Indian researchers reported net negative greenhouse gas results for jute and kenaf carrier bags by crediting carbon taken up during crop growth.","ref":4}],"production":{"figure":"about 2.3 million tonnes","year":"not stated in source (compiled in a 2026 review)","scope":"world jute production","countries":"India, Bangladesh, China","ref":0},"refs":[{"title":"RSC Advances (2026): Natural fibers in sustainable materials, extraction technologies, fiber modification and performance-sustainability relationships","url":"https://doi.org/10.1039/d5ra09029f"},{"title":"Plants (2026): Improving ramie fiber, current progress and future directions in molecular breeding","url":"https://doi.org/10.3390/plants15101435"},{"title":"The Open University, OpenLearn: Dundee, jute and empire, Why jute? Why Dundee?","url":"https://www.open.edu/openlearn/history-the-arts/history/dundee-jute-and-empire/content-section-3.1"},{"title":"Banglapedia: Jute Industry","url":"https://en.banglapedia.org/index.php/Jute_Industry"},{"title":"Environmental Science and Pollution Research (2023): Jute and kenaf carrier bags, an eco-friendly alternative to plastic bags in India","url":"https://doi.org/10.1007/s11356-023-26436-0"}]},"polyester":{"properties":[{"key":"density","label":"Density","value":"1.23 to 1.38","unit":"g/cm3","conditions":"range across polyester fiber types","ref":1},{"key":"moisture_regain","label":"Moisture regain","value":"0.1 to 0.4","unit":"%","conditions":"standard conditions","ref":1},{"key":"tenacity","label":"Tenacity","value":"2.2 to 9.5","unit":"g/denier","conditions":"range from regular to high-tenacity grades","ref":1},{"key":"melting_point","label":"Melting point","value":"238 to 290","unit":"C","conditions":"range across polyester fiber types","ref":1}],"timeline":[{"year":"1941","event":"A 2020 review dates the first PET fiber, Terylene, to 1941, developed in Britain three years after nylon was launched.","ref":2},{"year":"1951","event":"The first commercially marketed polyester fiber reached consumers in men's suits blending DuPont's fiber with worsted wool.","ref":3},{"year":"1953","event":"Demand for DuPont's polyester, developed in a pilot plant at Seaford, Delaware, led to construction of a plant at Kinston, North Carolina.","ref":3},{"year":"2016","event":"A laundering study quantified the mass of microfibers released by machine-washing new and aged synthetic garments.","ref":4},{"year":"2024","event":"Polyester made up about 59% of global fiber output, roughly 78 million tonnes.","ref":0}],"production":{"figure":"about 78 million tonnes (about 59% of all fiber)","year":"2024","scope":"global polyester fiber production, virgin and recycled","countries":"","ref":0},"refs":[{"title":"Textile Exchange: Materials Market Report 2025","url":"https://textileexchange.org/knowledge-center/reports/materials-market-report-2025/"},{"title":"MFA Boston CAMEO: Polyester fiber","url":"https://cameo.mfa.org/wiki/Polyester_fiber"},{"title":"Materials: Melt-spun fibers for textile applications (2020)","url":"https://doi.org/10.3390/ma13194298"},{"title":"Hagley Museum and Library: This week marks a milestone in the history of textiles","url":"https://www.hagley.org/research/news/hagley-vault/week-marks-milestone-history-textiles"},{"title":"Environmental Science and Technology: Microfiber masses recovered from conventional machine washing of new or aged garments (2016)","url":"https://doi.org/10.1021/acs.est.6b03045"}]},"nylon":{"properties":[{"key":"density","label":"Density","value":"1.14","unit":"g/cm3","conditions":"nylon 6,6","ref":1},{"key":"moisture_regain","label":"Moisture regain","value":"3.8 to 4.5","unit":"%","conditions":"nylon 6,6, standard conditions","ref":1},{"key":"moisture_regain","label":"Moisture regain","value":"3.5 to 5.0","unit":"%","conditions":"nylon 6, standard conditions","ref":2},{"key":"tenacity","label":"Tenacity","value":"4.6 to 9.0 dry; 4.0 to 7.7 wet","unit":"g/denier","conditions":"nylon 6,6","ref":1},{"key":"tenacity","label":"Tenacity","value":"3.8 to 8.3 dry; 3.5 to 7.1 wet","unit":"g/denier","conditions":"nylon 6","ref":2},{"key":"melting_point","label":"Melting point","value":"about 250","unit":"C","conditions":"nylon 6,6","ref":1}],"timeline":[{"year":"1935","event":"Wallace Carothers's group at DuPont made the polyamide that became nylon 6,6.","ref":3},{"year":"1939","event":"DuPont began commercial nylon production at Seaford, Delaware, on 15 December 1939.","ref":3},{"year":"1940","event":"Nylon stockings went on sale nationally in the United States on 15 May 1940, after a limited release in Wilmington in October 1939.","ref":4},{"year":"1995","event":"The American Chemical Society designated the Seaford plant a National Historic Chemical Landmark.","ref":3},{"year":"2011","event":"Aquafil began regenerating nylon 6 waste to caprolactam in Ljubljana, Slovenia, under the ECONYL name, according to the producer.","ref":5},{"year":"2024","event":"Polyamide output reached about 7 million tonnes, about 5% of global fiber production.","ref":0}],"production":{"figure":"about 7 million tonnes (about 5% of all fiber)","year":"2024","scope":"global polyamide (nylon) fiber production","countries":"","ref":0},"refs":[{"title":"Textile Exchange: Materials Market Report 2025","url":"https://textileexchange.org/knowledge-center/reports/materials-market-report-2025/"},{"title":"MFA Boston CAMEO: Nylon 6,6","url":"https://cameo.mfa.org/wiki/Nylon_6,6"},{"title":"MFA Boston CAMEO: Nylon 6","url":"https://cameo.mfa.org/wiki/Nylon_6"},{"title":"American Chemical Society: Wallace Carothers and the development of nylon, National Historic Chemical Landmark","url":"https://www.acs.org/education/whatischemistry/landmarks/carotherspolymers.html"},{"title":"Smithsonian Magazine: Stocking series, part 1, wartime rationing and nylon riots","url":"https://www.smithsonianmag.com/arts-culture/stocking-series-part-1-wartime-rationing-and-nylon-riots-25391066/"},{"title":"Aquafil: The ECONYL Regeneration System (producer source)","url":"https://www.aquafil.com/magazine/the-econyl-regeneration-system/"}]}}
