Repository: SharpMeow/FibersOfEarth

<h1 align="center">Every thread has a world.</h1>
Explore 100 material, fiber and technology profiles, 115 illustrative supply-chain journeys, and the science and history of textiles. The site works offline from a single HTML file, with no account, API key or application server.

## Open the atlas

Download the repository and open **index.html** in a modern browser. All map geometry, styles, content and JavaScript are bundled. External references require a network connection when you choose to open them.

File: src/data/datasheet/08.json
{"pineapple":{"properties":[{"key":"density","label":"Density","value":"1.07 to 1.56","unit":"g/cm3","conditions":"compiled literature range","ref":1},{"key":"elongation","label":"Elongation at break","value":"1.0 to 3.9","unit":"%","conditions":"Azores fibers after 14 days of biological retting at 25 C","ref":0},{"key":"decomposition","label":"Thermal decomposition","value":"about 200 to 380","unit":"C","conditions":"main DTG peak for cellulose; hemicellulose shoulder about 200 to 300 C","ref":0},{"key":"fiber_diameter","label":"Fiber diameter","value":"about 35 to 168","unit":"microns","conditions":"Azores fibers after 14 days of biological retting","ref":0},{"key":"linear_density","label":"Linear density","value":"about 1.4 to 7.1","unit":"tex","conditions":"Azores fibers after 14 days of biological retting","ref":0},{"key":"tensile_strength","label":"Tensile strength","value":"37 to 993","unit":"MPa","conditions":"Azores fibers after 14 days of biological retting","ref":0}],"timeline":[{"year":"2023","event":"UNESCO inscribed Aklan pina handloom weaving on the Representative List of the Intangible Cultural Heritage of Humanity on 6 December 2023.","ref":2},{"year":"2024","event":"Long pineapple leaf fibers up to about 70 cm were extracted from Azores pineapple waste, with 14 days of retting at 25 C giving the strongest fibers.","ref":0},{"year":"2025","event":"Enzyme-enhanced processing of pineapple leaf fiber was reported for green textile applications with natural dyeing.","ref":3}],"production":null,"refs":[{"title":"Heliyon (2024): Extraction, characterization and properties evaluation of pineapple leaf fibers from Azores pineapple","url":"https://doi.org/10.1016/j.heliyon.2024.e26698"},{"title":"RSC Advances (2026): Natural fibers in sustainable materials, extraction technologies, fiber modification and performance-sustainability relationships","url":"https://doi.org/10.1039/d5ra09029f"},{"title":"UNESCO Intangible Cultural Heritage: Aklan pina handloom weaving","url":"https://ich.unesco.org/en/RL/aklan-pina-handloom-weaving-01564"},{"title":"ACS Omega (2025): Enzyme-enhanced transformation of lignocellulosic fibers for green textiles, pineapple case study","url":"https://doi.org/10.1021/acsomega.5c04005"}]},"bamboo-bast":{"properties":[{"key":"density","label":"Density","value":"0.60 to 1.50","unit":"g/cm3","conditions":"mechanically separated fiber, compiled literature range","ref":0},{"key":"elongation","label":"Elongation at break","value":"1.3 to 7","unit":"%","conditions":"compiled literature range","ref":0},{"key":"tensile_strength","label":"Tensile strength","value":"140 to 800","unit":"MPa","conditions":"compiled literature range","ref":0}],"timeline":[{"year":"2010","event":"The FTC sent warning letters in January 2010 to retailers about labeling rayon made from bamboo as bamboo.","ref":1},{"year":"2022","event":"Delignification and drying methods were shown to change the strength of mechanically separated moso bamboo fibers.","ref":3},{"year":"2022","event":"In April 2022 the FTC announced settlements with Kohl's and Walmart totaling 5.5 million US dollars over bamboo labeling and environmental claims.","ref":2}],"production":null,"refs":[{"title":"RSC Advances (2026): Natural fibers in sustainable materials, extraction technologies, fiber modification and performance-sustainability relationships","url":"https://doi.org/10.1039/d5ra09029f"},{"title":"FTC press release (2022): FTC uses Penalty Offense Authority to seek largest-ever civil penalty for bogus bamboo marketing","url":"https://www.ftc.gov/news-events/news/press-releases/2022/04/ftc-uses-penalty-offense-authority-seek-largest-ever-civil-penalty-bogus-bamboo-marketing-kohls"},{"title":"FTC business blog (2022): $5.5 million total FTC settlements with Kohl's and Walmart challenge bamboo and eco claims","url":"https://www.ftc.gov/business-guidance/blog/2022/04/55-million-total-ftc-settlements-kohls-and-walmart-challenge-bamboo-and-eco-claims-shed-light"},{"title":"Polymers (2022): Effects of delignification and drying methods on fiber properties of moso bamboo","url":"https://doi.org/10.3390/polym14245464"}]},"raffia":{"properties":[{"key":"water_uptake","label":"Water absorption at saturation","value":"about 300 to 660","unit":"%","conditions":"Raphia vinifera fibers from Bandjoun, Cameroon","ref":0}],"timeline":[{"year":"2014","event":"Water absorption kinetics of Raphia vinifera fibers from Bandjoun, Cameroon, were measured for composite use.","ref":0},{"year":"2020","event":"Chemical treatment and fiber length of raffia were tested as variables in polyester composites.","ref":1},{"year":"2026","event":"A synopsis of Raphia in the Republic of the Congo recorded the continued use of young leaflet epidermis for loincloths and dance skirts.","ref":2}],"production":null,"refs":[{"title":"The Scientific World Journal (2014): Water absorption in Raffia vinifera fibres from Bandjoun, Cameroon","url":"https://doi.org/10.1155/2014/912380"},{"title":"Polymers (2020): Effect of chemical treatment and length of raffia fiber on polyester composites","url":"https://doi.org/10.3390/polym12122899"},{"title":"PhytoKeys (2026): Synopsis of the genus Raphia (Arecaceae) in the Republic of the Congo","url":"https://doi.org/10.3897/phytokeys.271.174506"}]},"paper-yarn":{"properties":[{"key":"tenacity","label":"Tenacity","value":"about 7.7 to 10.5","unit":"cN/tex","conditions":"two wood-pulp paper yarns of 42 and 59 tex, before washing","ref":0},{"key":"elongation","label":"Elongation at break","value":"about 2.3 to 3.7","unit":"%","conditions":"two wood-pulp paper yarns, before washing","ref":0},{"key":"linear_density","label":"Yarn linear density","value":"42 to 59","unit":"tex","conditions":"yarns twisted from 3 mm strips of 12 and 18 g/m2 paper","ref":0},{"key":"wash_retention","label":"Strength retained after washing","value":"about 89 to 95","unit":"%","conditions":"after 15 washing or soaping cycles at 30 C","ref":0}],"timeline":[{"year":"2019","event":"Paper yarn was compared with cotton, viscose and polyester yarns on mechanical properties.","ref":1},{"year":"2021","event":"Surface treatments were shown to improve the knittability of paper yarn made from Swedish forest resources.","ref":2},{"year":"2024","event":"Two wood-pulp paper yarns kept about 89 to 95% of their breaking strength after 15 wash cycles.","ref":0},{"year":"2024","event":"A salt-free dyeing route for paper yarn used a cationic cellulose nanofiber and chitosan auxiliary.","ref":3},{"year":"2025","event":"Researchers adapted shifu techniques to make experimental fungal paper yarns.","ref":4}],"production":null,"refs":[{"title":"Heliyon (2024): Structure, properties and fabric applicability of sustainable paper yarn with high washing stability","url":"https://doi.org/10.1016/j.heliyon.2024.e27467"},{"title":"Journal of Natural Fibers (2019): Mechanical-property-based comparison of paper yarn with cotton, viscose and polyester yarns","url":"https://www.tandfonline.com/doi/full/10.1080/15440478.2019.1629372"},{"title":"Polymers (2021): Enhanced knittability of paper yarn from the Swedish forest","url":"https://doi.org/10.3390/polym13213628"},{"title":"Carbohydrate Polymers (2024): Cationic cellulose nanofibers and chitosan auxiliary for salt-free dyeing and strengthening of paper yarn","url":"https://doi.org/10.1016/j.carbpol.2024.121833"},{"title":"Advanced Science (2025): Shifu-inspired fungal paper yarns","url":"https://doi.org/10.1002/advs.202511975"}]},"barkcloth":{"properties":[],"timeline":[{"year":"Within the last c. 5,000 years","event":"Pacific paper mulberry, the main barkcloth plant, was carried from Taiwan by Austronesian-speaking voyagers, according to phylogeographic evidence.","ref":0},{"year":"18th to 19th centuries","event":"Western explorers collected many decorated Pacific barkcloths, now used for dye and DNA studies.","ref":1},{"year":"2005","event":"UNESCO proclaimed barkcloth making in Uganda a Masterpiece of the Oral and Intangible Heritage of Humanity.","ref":2},{"year":"2019","event":"A study characterized colorants used on Pacific barkcloths.","ref":3},{"year":"2024","event":"Dyes from Tahitian plants, including mati red, were identified in historical barkcloth.","ref":4}],"production":null,"refs":[{"title":"PNAS (2015): Austronesian migrations revealed by phylogeography of Pacific paper mulberry","url":"https://doi.org/10.1073/pnas.1503205112"},{"title":"PLOS ONE (2020): A tale of textiles, genetic characterization of historical paper mulberry barkcloth from Oceania","url":"https://doi.org/10.1371/journal.pone.0233113"},{"title":"UNESCO Multimedia Archives: Bark cloth making in Uganda","url":"https://www.unesco.org/archives/multimedia/document-641"},{"title":"Heritage Science (2019): Colouring of Pacific barkcloths","url":"https://doi.org/10.1186/s40494-018-0243-9"},{"title":"Scientific Reports (2024): Dye characterisation of Tahitian plants and mati red in historical barkcloth","url":"https://doi.org/10.1038/s41598-024-83554-6"}]},"lotus":{"properties":[],"timeline":[{"year":"2017","event":"Helical lotus-root fibers were used as templates for soft helical microswimmers.","ref":0},{"year":"2021","event":"Coiled lotus fiber yarn was made into an artificial muscle with a reversible tensile stroke of about 38% in response to water or humidity.","ref":1},{"year":"2024","event":"Researchers published an open design for an automatic lotus fiber extractor intended to raise productivity for hand workers.","ref":2}],"production":null,"refs":[{"title":"Micromachines (2017): Helical microswimmers based on soft lotus-root fibers","url":"https://doi.org/10.3390/mi8120349"},{"title":"ACS Applied Materials and Interfaces (2021): Humidity- and water-responsive lotus fiber yarn artificial muscles","url":"https://doi.org/10.1021/acsami.0c20456"},{"title":"Data in Brief (2024): Design and manufacturability data of an automatic lotus fiber extractor","url":"https://doi.org/10.1016/j.dib.2024.110175"}]}}

File: src/data/datasheet/09.json
{"milkweed":{"properties":[{"key":"thermal_conductivity","label":"Thermal conductivity","value":"about 28 to 35","unit":"mW/m K","conditions":"air-laid nonwovens with 30 to 70% milkweed at about 11 to 19 kg/m3, -4 to 24 C","ref":0}],"timeline":[{"year":"1944","event":"A US wartime milkweed pod collection enlisted schoolchildren to gather pods for life vest filling under the slogan 'Two bags save one life'.","ref":1},{"year":"2010","event":"Oil sorption of milkweed, kapok and polypropylene fiber assemblies was compared.","ref":2},{"year":"2019","event":"A field experiment found that up to 90% of monarch eggs on common milkweed in grasslands were lost within 72 hours.","ref":3},{"year":"2020","event":"Milkweed floss was characterized as a natural hollow, oleophilic sorbent.","ref":4},{"year":"2025","event":"Air-laid nonwovens made with Quebec-grown milkweed reached thermal conductivities of about 28 to 35 mW/m K for building insulation.","ref":0}],"production":null,"refs":[{"title":"Materials (2025): Milkweed fiber nonwovens for sustainable thermal and acoustic building insulation","url":"https://doi.org/10.3390/ma18163821"},{"title":"Wisconsin DNR (2019): When picking milkweed was a patriotic pursuit","url":"https://dnr.wisconsin.gov/wnrmag/2019/Fall/back"},{"title":"Journal of Hazardous Materials (2010): Oil sorption behavior of fiber assemblies from polypropylene, kapok and milkweed","url":"https://doi.org/10.1016/j.jhazmat.2010.11.031"},{"title":"Environmental Entomology (2019): Habitat type influences monarch oviposition and egg survival on Asclepias syriaca","url":"https://doi.org/10.1093/ee/nvz046"},{"title":"Journal of Environmental Management (2020): Milkweed floss as a natural hollow oleophilic fibrous sorbent","url":"https://doi.org/10.1016/j.jenvman.2020.110688"}]},"henequen":{"properties":[{"key":"density","label":"Density","value":"about 1.4","unit":"g/cm3","conditions":"compiled literature value","ref":0},{"key":"decomposition","label":"Thermal stability limit","value":"about 220","unit":"C","conditions":"fibers extracted for textile use","ref":1},{"key":"tensile_strength","label":"Tensile strength","value":"430 to 580","unit":"MPa","conditions":"compiled literature range","ref":0},{"key":"youngs_modulus","label":"Intrinsic Young's modulus","value":"about 30 to 35","unit":"GPa","conditions":"estimated by micromechanics and corrected single-filament tests","ref":2}],"timeline":[{"year":"2014","event":"Henequen leaf juice, a decortication by-product, was hydrolyzed and fermented to ethanol.","ref":4},{"year":"2021","event":"Micromechanical modeling put the intrinsic Young's modulus of henequen fiber at roughly 30 to 35 GPa.","ref":2},{"year":"2022","event":"A thin cell layer protocol for somatic embryogenesis was published to multiply elite Agave fourcroydes clones.","ref":3},{"year":"2026","event":"Henequen leaves were studied as a source of textile fiber, with thermal stability up to about 220 C.","ref":1}],"production":null,"refs":[{"title":"RSC Advances (2026): Natural fibers in sustainable materials, extraction technologies, fiber modification and performance-sustainability relationships","url":"https://doi.org/10.1039/d5ra09029f"},{"title":"Scientific Reports (2026): Extraction of natural fibres from Agave fourcroydes leaves for textile applications","url":"https://www.nature.com/articles/s41598-026-42567-z"},{"title":"Polymers (2021): Effective Young's modulus estimation of henequen fibers in PP composites","url":"https://doi.org/10.3390/polym13223947"},{"title":"Methods in Molecular Biology (2022): Thin cell layer technique for induction of somatic embryogenesis of Agave fourcroydes","url":"https://doi.org/10.1007/978-1-0716-2485-2_5"},{"title":"BMC Biotechnology (2014): Hydrolysis of henequen leaf juice and fermentation for ethanol","url":"https://doi.org/10.1186/1472-6750-14-14"}]},"llama":{"properties":[{"key":"fiber_diameter","label":"Mean fiber diameter","value":"about 21 (th'ampulli) to 25 (kara)","unit":"microns","conditions":"llama population in southern Bolivia","ref":0},{"key":"staple_length","label":"Staple length","value":"about 120 (kara) to 155 (th'ampulli)","unit":"mm","conditions":"same Bolivian study","ref":0},{"key":"medullation","label":"Medullated fibers","value":"about 46 to 47","unit":"%","conditions":"both fleece types, Peruvian llamas, by that study's classification","ref":1},{"key":"guard_hair","label":"Guard hair share of fleece","value":"roughly 20","unit":"%","conditions":"Britannica","ref":2}],"timeline":[{"year":"1939","event":"The US Wool Products Labeling Act named llama among the specialty fibers that may be labeled as wool.","ref":3},{"year":"2001","event":"Genetic analysis placed the llama with the guanaco lineage, clarifying a long-disputed ancestry.","ref":4},{"year":"2023","event":"A smart system for assessing medullation and diameter of alpaca, llama and mohair fibers was developed and validated.","ref":5}],"production":null,"refs":[{"title":"Small Ruminant Research: Fleece types, fiber characteristics and production system of an outstanding llama population from Southern Bolivia","url":"https://www.sciencedirect.com/science/article/abs/pii/S0921448898000790"},{"title":"Indian Journal of Animal Research: Fibre Medullation Characteristics in Peruvian Llamas (Lama glama)","url":"https://arccjournals.com/journal/indian-journal-of-animal-research/BF-1801"},{"title":"Britannica: Llama fibre","url":"https://www.britannica.com/topic/llama-fiber"},{"title":"Federal Trade Commission: Wool Products Labeling Act text","url":"https://www.ftc.gov/legal-library/browse/rules/wool-products-labeling-act-text"},{"title":"Proceedings of the Royal Society B: Genetic analysis reveals the wild ancestors of the llama and the alpaca (Kadwell et al., 2001)","url":"https://doi.org/10.1098/rspb.2001.1774"},{"title":"Animal: Development and validation of a smart system for medullation and diameter assessment of alpaca, llama and mohair fibres (2023)","url":"https://doi.org/10.1016/j.animal.2023.100800"}]},"bison":{"properties":[{"key":"fiber_diameter","label":"Down fiber diameter","value":"about 15 to 22","unit":"microns","conditions":"reported range for dehaired down","ref":0},{"key":"staple_length","label":"Down staple length","value":"about 40","unit":"mm","conditions":"about 1.5 inches","ref":0}],"timeline":[{"year":"mid-1880s","event":"North American bison, which had numbered in the many millions, were reduced to near extinction.","ref":1},{"year":"late 1800s to early 1900s","event":"Crossbreeding with cattle was promoted, leaving cattle ancestry in many modern bison herds.","ref":1},{"year":"2009","event":"A conservation genetics review concluded that modern plains bison descend from fewer than 100 founders.","ref":1},{"year":"2022","event":"A survey of mitochondrial DNA across 14 plains bison herds in the US and Canada was published.","ref":2}],"production":null,"refs":[{"title":"Spin Off: American Bison, Modern Fiber from a Native Species","url":"https://spinoffmagazine.com/american-bison-modern-fiber-from-a-native-species/"},{"title":"Journal of Heredity: Conservation genetics and North American bison (Hedrick, 2009)","url":"https://doi.org/10.1093/jhered/esp024"},{"title":"PLOS ONE: Genetic variation of the mitochondrial DNA control region across plains bison herds in USA and Canada (2022)","url":"https://doi.org/10.1371/journal.pone.0264823"}]},"possum":{"properties":[{"key":"fiber_diameter","label":"Fiber diameter by body region","value":"about 16.2 (belly), 17.7 (body), 22.9 (tail)","unit":"microns","conditions":"common brushtail possum fur, New Zealand","ref":1},{"key":"staple_length","label":"Fiber length by body region","value":"about 20 (belly), 27 (body), 38 (tail)","unit":"mm","conditions":"same study","ref":1}],"timeline":[{"year":"1837","event":"The first releases of brushtail possums in New Zealand failed to establish.","ref":0},{"year":"1858","event":"A possum population was established in Southland.","ref":0},{"year":"1858 to 1922","event":"Some 36 batches of possums were imported, and by 1930 releases had been made at about 450 locations.","ref":0},{"year":"1946","event":"All protection was removed and the possum came to be treated as an environmental pest.","ref":0},{"year":"2012","event":"A study found that fur harvest for economic return and possum control for biodiversity can pull in different directions.","ref":2}],"production":null,"refs":[{"title":"Te Ara, Encyclopedia of New Zealand: Possums in New Zealand","url":"https://teara.govt.nz/en/possums/page-1"},{"title":"NZ Society of Animal Production: Reid et al. 2007, Variation of fibre characteristics","url":"https://www.nzsap.org/system/files/proceedings/2007/ab07064.pdf"},{"title":"Biological Conservation: Serving two masters, reconciling economic and biodiversity outcomes of brushtail possum fur harvest (2012)","url":"https://www.sciencedirect.com/science/article/abs/pii/S000632071200198X"}]},"rabbit":{"properties":[],"timeline":[{"year":"1860","event":"J. A. Freeman gave the first medical description of mercurialism in hatters, in the Transactions of the Medical Society of New Jersey.","ref":0},{"year":"1941","event":"Mercury use in US hat felting was curbed when mercury was needed for wartime detonators.","ref":0},{"year":"2011","event":"Regulation (EU) No 1007/2011 reserved the name angora for Angora rabbit hair, separating it from generic rabbit hair on EU labels.","ref":1}],"production":null,"refs":[{"title":"American Journal of Industrial Medicine: Were the hatters of New Jersey mad? (Wedeen, 1989)","url":"https://doi.org/10.1002/ajim.4700160213"},{"title":"legislation.gov.uk: Regulation (EU) No 1007/2011, Annex I","url":"https://www.legislation.gov.uk/eur/2011/1007/annex/I"}]},"horsehair":{"properties":[],"timeline":[{"year":"1837","event":"John Boyd Textiles began weaving horsehair fabric in Castle Cary, England.","ref":0},{"year":"c. 1870","event":"Mechanical looms that pick one hair at a time were developed for horsehair weaving.","ref":0},{"year":"2011","event":"Regulation (EU) No 1007/2011 listed horsehair among the Annex I textile fiber names.","ref":1}],"production":null,"refs":[{"title":"legislation.gov.uk: Regulation (EU) No 1007/2011, Annex I","url":"https://www.legislation.gov.uk/eur/2011/1007/annex/I"},{"title":"Scientific Reports: Creating artificial rhino horns from horse hair (Mi, Shao and Vollrath, 2019)","url":"https://doi.org/10.1038/s41598-019-52527-5"}]}}

File: src/data/datasheet/10.json
{"chiengora":{"properties":[{"key":"tenacity","label":"Tenacity","value":"about 18.9","unit":"cN/tex","conditions":"converted from 2.14 g/den; single academic study","ref":4}],"timeline":[{"year":"up to c. 5,000 years ago","event":"The Coast Salish woolly dog lineage diverged from other dogs, according to ancient genomic analysis.","ref":0},{"year":"1859","event":"Mutton, a Coast Salish woolly dog, died; his pelt was later sent to the Smithsonian and analyzed in 2023.","ref":3},{"year":"2000","event":"The US Dog and Cat Protection Act (19 U.S.C. 1308) prohibited importing, exporting and selling dog and cat fur products.","ref":1},{"year":"2007","event":"Regulation (EC) No 1523/2007 banned trade in cat and dog fur in the EU.","ref":2},{"year":"2023","event":"A study in Science combining ancient genomics and Coast Salish knowledge found Mutton had about 85% precolonial woolly dog ancestry.","ref":0}],"production":null,"refs":[{"title":"Science: The history of Coast Salish woolly dogs revealed by ancient genomics and Indigenous Knowledge (2023)","url":"https://www.science.org/doi/10.1126/science.adi6549"},{"title":"Office of the Law Revision Counsel: 19 U.S.C. 1308, Prohibition on importation of dog and cat fur products","url":"https://uscode.house.gov/view.xhtml?req=granuleid%3AUSC-2012-title19-section1308&num=0&edition=2012"},{"title":"EUR-Lex: Ban on trade in cat and dog fur (summary of Regulation (EC) No 1523/2007)","url":"https://eur-lex.europa.eu/EN/legal-content/summary/ban-on-trade-in-cat-and-dog-fur.html"},{"title":"Smithsonian: Woolly dog mystery unlocked","url":"https://si.edu/stories/woolly-dog-mystery-unlocked"},{"title":"Academia.edu: Analysis of physical and thermal properties of chiengora fibers","url":"https://www.academia.edu/83687166/Analysis_of_physical_and_thermal_properties_of_chiengora_fibers"}]},"down":{"properties":[{"key":"fill_power","label":"Fill power","value":"about 550 to 750 (duck); above about 800 mostly mature goose","unit":"cubic inches per ounce","conditions":"US test practice","ref":0},{"key":"down_cluster","label":"Minimum down cluster for a 'down' label","value":"75","unit":"%","conditions":"US industry labeling practice; EN 12934 differs","ref":0}],"timeline":[{"year":"2010","event":"EFSA held a stakeholder meeting in May and received 922 submissions in a public consultation on live harvesting of goose feathers.","ref":1},{"year":"2010","event":"EFSA adopted its scientific opinion on harvesting feathers from live geese on 27 October.","ref":2},{"year":"2014","event":"The Responsible Down Standard, which prohibits live plucking and force-feeding, launched in January under Textile Exchange.","ref":3},{"year":"2026","event":"A down processor reported an audited processing footprint of about 0.48 kg CO2e per kg, against an EU database value of about 4.15 including bird raising.","ref":4}],"production":null,"refs":[{"title":"IDFL: Comparison of Down Cluster Labeling Standards","url":"https://idfl.com/info/comparison-of-down-cluster-labeling-standards/"},{"title":"EFSA Journal: Outcome of the stakeholders and public consultation on harvesting feathers from live geese (2010)","url":"https://doi.org/10.2903/j.efsa.2010.1887"},{"title":"EFSA Journal: Scientific Opinion on the practice of harvesting (collecting) feathers from live geese for down production (2010)","url":"https://doi.org/10.2903/j.efsa.2010.1886"},{"title":"Textile Exchange: Responsible Down Standard (RDS)","url":"https://textileexchange.org/responsible-down-standard/"},{"title":"Textile World: ALLIED Feather + Down finds 85% lower carbon emissions than estimated down industry average (2026)","url":"https://www.textileworld.com/textile-world/knitting-apparel/2026/09/allied-feather-down-finds-85-lower-carbon-emissions-than-estimated-down-industry-average/"}]},"feather":{"properties":[{"key":"keratin_mass","label":"Feather keratin molecular mass","value":"about 10","unit":"kDa","conditions":"feather beta-keratin","ref":5}],"timeline":[{"year":"1900","event":"The Lacey Act barred interstate transport of birds taken in violation of state law, but poorly enforced it did little to slow the plume trade.","ref":0},{"year":"1913","event":"The Weeks-McLean Law effectively ended the US plume trade for millinery.","ref":0},{"year":"1918","event":"The Migratory Bird Treaty Act made it a crime to take or sell migratory birds or their parts, including feathers.","ref":1},{"year":"1999","event":"A New Zealand study found new synthetic pillows accumulated much more dust mite allergen than new feather pillows over 12 months.","ref":2},{"year":"2004","event":"Follow-up work linked the difference mainly to the tighter weave of feather pillow covers.","ref":3},{"year":"2015","event":"A review of non-food industrial uses of poultry feathers noted poor thermoplasticity and hard-to-dissolve keratin as barriers.","ref":4}],"production":null,"refs":[{"title":"Smithsonian Magazine: How two women ended the deadly feather trade","url":"https://www.smithsonianmag.com/science-nature/how-two-women-ended-the-deadly-feather-trade-23187277/"},{"title":"U.S. Fish and Wildlife Service: Migratory Bird Treaty Act of 1918","url":"https://www.fws.gov/law/migratory-bird-treaty-act-1918"},{"title":"Clinical and Experimental Allergy: House dust mite allergen (Der p 1) accumulation on new synthetic and feather pillows (Rains et al., 1999)","url":"https://doi.org/10.1046/j.1365-2222.1999.00470.x"},{"title":"Clinical and Experimental Allergy: Permeability of synthetic and feather pillows to live house dust mites and house dust (Siebers et al., 2004)","url":"https://doi.org/10.1111/j.1365-2222.2004.01972.x"},{"title":"Waste Management: Non-food industrial applications of poultry feathers (Reddy, 2015)","url":"https://doi.org/10.1016/j.wasman.2015.05.023"},{"title":"Progress in Histochemistry and Cytochemistry: Cornification during feather morphogenesis (Alibardi and Toni, 2008)","url":"https://doi.org/10.1016/j.proghi.2008.01.001"}]},"eri-silk":{"properties":[],"timeline":[{"year":"2016","event":"A comparison of commercial silks found eri and other non-mulberry fibers more extensible than Bombyx mori silk, tied to beta-sheet content and orientation.","ref":2},{"year":"2021","event":"Umden-Diwon was recognized as Meghalaya's first eri silk village.","ref":1},{"year":"2023","event":"Work on the castor silkworm examined its dietary adaptations when transferred to an ancestral host plant.","ref":4},{"year":"2025","event":"Meghalaya's hand-spun, handwoven Ryndia eri textile received a geographical indication tag.","ref":1},{"year":"2026","event":"A horizontally acquired gene was shown to mediate red cocoon pigmentation in the eri silkmoth.","ref":3}],"production":{"figure":"about 7,900 tonnes of raw silk","year":"as reported in the 2025-26 annual report","scope":"Indian eri silk, about 19% of India's raw silk output","countries":"India (mainly Assam, Meghalaya and other northeastern states)","ref":0},"refs":[{"title":"Ministry of Textiles (India): Annual Report 2025-26","url":"https://www.texmin.gov.in/static/uploads/2026/05/5c48e80d2180ca3194b9e9b01340696d.pdf"},{"title":"The Shillong Times: Meghalaya's Ryndia silk gets GI tag (2025)","url":"https://theshillongtimes.com/2025/04/03/meghalayas-ryndia-silk-gets-gi-tag/"},{"title":"Journal of Materials Chemistry B: Structural-mechanical relationship in mulberry and non-mulberry silkworm silks (Fang et al., 2016)","url":"https://doi.org/10.1039/c6tb01049k"},{"title":"Zoological Research: A horizontally acquired gene mediates cocoon pigmentation in the eri silkmoth (2026)","url":"https://doi.org/10.24272/j.issn.2095-8137.2025.447"},{"title":"Frontiers in Insect Science: Dietary adaptations of the castor (eri) silkworm transferred to an ancestral host (2023)","url":"https://doi.org/10.3389/finsc.2023.1169596"}]},"tussar-silk":{"properties":[],"timeline":[{"year":"2013","event":"Bhagalpur silk from Bihar, a tasar-weaving center, received geographical indication status.","ref":1},{"year":"2016","event":"SSR marker analysis documented substantial genetic variation among ecoraces of the tropical tasar silkworm Antheraea mylitta.","ref":3},{"year":"2016","event":"A comparative study found tasar and other non-mulberry silks more extensible than Bombyx mori silk.","ref":2},{"year":"2018","event":"A review surveyed silk proteins of the Chinese oak tasar silkworm Antheraea pernyi for biomaterial use.","ref":4}],"production":{"figure":"about 1,900 tonnes of raw silk","year":"as reported in the 2025-26 annual report","scope":"Indian tasar silk, about 4.6% of India's raw silk output","countries":"India (Jharkhand, Chhattisgarh, Odisha and neighboring states); Chinese oak tussah not quantified here","ref":0},"refs":[{"title":"Ministry of Textiles (India): Annual Report 2025-26","url":"https://www.texmin.gov.in/static/uploads/2026/05/5c48e80d2180ca3194b9e9b01340696d.pdf"},{"title":"Incredible India (Government of India): Bhagalpur Silk in Bihar","url":"https://www.incredibleindia.gov.in/en/bihar/bhagalpur-silk"},{"title":"Journal of Materials Chemistry B: Structural-mechanical relationship in mulberry and non-mulberry silkworm silks (Fang et al., 2016)","url":"https://doi.org/10.1039/c6tb01049k"},{"title":"Journal of Genetics: Genetic variation in ecoraces of tropical tasar silkworm Antheraea mylitta using SSR markers (2016)","url":"https://doi.org/10.1007/s12041-016-0712-4"},{"title":"Macromolecular Bioscience: Chinese oak tasar silkworm Antheraea pernyi silk proteins (2018)","url":"https://doi.org/10.1002/mabi.201800252"}]}}

File: src/data/datasheet/11.json
{"muga-silk":{"properties":[],"timeline":[{"year":"2007","event":"Muga Silk of Assam was registered as a geographical indication.","ref":1},{"year":"2014","event":"A registered GI logo for muga silk followed, strengthening authentication of genuine products.","ref":1},{"year":"2016","event":"A comparative study of commercial silks found muga and other non-mulberry fibers more extensible than Bombyx mori silk.","ref":2},{"year":"2016","event":"Muga silk fibroin constructs were studied for cartilage tissue engineering.","ref":3},{"year":"2023","event":"A study assessed the air pollution tolerance of som, the muga silkworm's primary host tree, near industrial sites.","ref":5},{"year":"2025","event":"Reference genes were validated for RT-qPCR studies of Antheraea assamensis under bacterial and viral infection.","ref":4}],"production":{"figure":"about 230 tonnes of raw silk","year":"as reported in the 2025-26 annual report","scope":"Indian muga silk, about 0.6% of India's raw silk output","countries":"India (Assam)","ref":0},"refs":[{"title":"Ministry of Textiles (India): Annual Report 2025-26","url":"https://www.texmin.gov.in/static/uploads/2026/05/5c48e80d2180ca3194b9e9b01340696d.pdf"},{"title":"The Shillong Times: GI logo boost to Assam's golden hue (2014)","url":"https://theshillongtimes.com/2014/06/13/gi-logo-boost-to-assams-golden-hue/"},{"title":"Journal of Materials Chemistry B: Structural-mechanical relationship in mulberry and non-mulberry silkworm silks (Fang et al., 2016)","url":"https://doi.org/10.1039/c6tb01049k"},{"title":"Journal of Materials Chemistry B: Silk fibroin constructs of muga silkworm Antheraea assamensis for cartilage tissue engineering (2016)","url":"https://doi.org/10.1039/c6tb00717a"},{"title":"Molecular Biology Reports: Reference genes for RT-qPCR in Antheraea assamensis during pathogenic infections (2025)","url":"https://doi.org/10.1007/s11033-025-10787-7"},{"title":"Heliyon: Air pollution tolerance index of som, primary food plant of the muga silkworm (2023)","url":"https://doi.org/10.1016/j.heliyon.2023.e21184"}]},"acetate":{"properties":[{"key":"density","label":"Density","value":"1.25 to 1.35","unit":"g/cm3","conditions":"","ref":0},{"key":"moisture_regain","label":"Moisture regain","value":"about 6.5","unit":"%","conditions":"standard conditions","ref":0},{"key":"tenacity","label":"Tenacity","value":"1.1 to 1.4 dry; 0.65 to 0.75 wet","unit":"g/denier","conditions":"","ref":0}],"timeline":[{"year":"1921","event":"British Celanese Ltd., founded by Camille and Henri Dreyfus, began commercial production of diacetate yarn.","ref":0},{"year":"1923","event":"Fine aqueous dispersions of sparingly soluble dyes were developed to color acetate, the origin of the disperse dye class.","ref":1},{"year":"2019","event":"A review estimated acetate at about 13% of regenerated cellulose fiber output, roughly 0.95 million tonnes.","ref":2}],"production":{"figure":"about 0.95 million tonnes (about 13% of regenerated cellulose fiber)","year":"2019","scope":"acetate fiber output (review estimate; not separated by end use)","countries":"","ref":2},"refs":[{"title":"MFA Boston CAMEO: Acetate fiber","url":"https://cameo.mfa.org/wiki/Acetate_fiber"},{"title":"Koh, InTech: Dyeing with Disperse Dyes","url":"https://cdn.intechopen.com/pdfs/25012/InTech-Dyeing_with_disperse_dyes.pdf"},{"title":"Polymers (PMC): Trends on the cellulose-based textiles, raw materials and technologies (2021)","url":"https://pmc.ncbi.nlm.nih.gov/articles/PMC8044815/"}]},"triacetate":{"properties":[{"key":"density","label":"Density","value":"about 1.3","unit":"g/cm3","conditions":"","ref":0},{"key":"melting_point","label":"Melting point","value":"about 300","unit":"C","conditions":"","ref":0}],"timeline":[{"year":"1954","event":"Celanese Corporation of America began large-scale commercial production of Arnel triacetate filament.","ref":1},{"year":"1967","event":"Mitsubishi Chemical began producing Soalon triacetate yarn at its Toyama plant, according to the producer.","ref":2},{"year":"2024","event":"Mitsubishi Chemical Group agreed to transfer its triacetate fiber business to GSI Creos.","ref":3}],"production":null,"refs":[{"title":"MFA Boston CAMEO: Triacetate fiber","url":"https://cameo.mfa.org/wiki/Triacetate_fiber"},{"title":"MFA Boston CAMEO: Arnel","url":"https://cameo.mfa.org/wiki/Arnel"},{"title":"Mitsubishi Chemical: Soalon, a unique fiber (producer source)","url":"https://soalon.jp/en/about/"},{"title":"Mitsubishi Chemical Group: Transfer of triacetate fiber business (news release)","url":"https://www.mcgc.com/english/news_release/02061.html"}]},"cupro":{"properties":[],"timeline":[{"year":"1857","event":"Matthias Eduard Schweizer found that cotton dissolves in a solution of copper salts in ammonia.","ref":0},{"year":"1890","event":"Louis-Henri Despeissis patented spinning fibers from cuprammonium cellulose solutions.","ref":1},{"year":"1908","event":"J. P. Bemberg began selling fine stretch-spun cuprammonium artificial silk under the Bemberg name.","ref":2},{"year":"1931","event":"Japanese cupro production began at Nobeoka, after J. P. Bemberg licensed its process to Shitagau Noguchi in 1928.","ref":2}],"production":{"figure":"about 17,000 tonnes per year (capacity)","year":"recent","scope":"Bemberg cupro production capacity; Asahi Kasei states it is the only cupro manufacturer","countries":"Japan","ref":3},"refs":[{"title":"Britannica: Cuprammonium rayon","url":"https://www.britannica.com/technology/cuprammonium-rayon"},{"title":"Museum of Design in Plastics: Cuprammonium rayon","url":"https://www.modip.ac.uk/projects/curators-guide-synthetic-garments/featured-fibres-and-materials/cuprammonium-rayon"},{"title":"Asahi Kasei: Bemberg history (producer source)","url":"https://www.asahi-kasei.co.jp/fibers/en/bemberg/90thanniversary/history/"},{"title":"Circle Economy Knowledge Hub: Asahi Kasei, Bemberg a regenerated cupro fibre made from cotton by-product","url":"https://knowledge-hub.circle-economy.com/article/9236"}]},"azlon":{"properties":[],"timeline":[{"year":"1935","event":"Antonio Ferretti received an Italian patent for a casein fiber.","ref":0},{"year":"1936","event":"SNIA Viscosa began marketing Ferretti's casein fiber as Lanital.","ref":0},{"year":"1941","event":"Henry Ford was photographed on his 78th birthday in a suit containing soybean protein fiber developed at Ford.","ref":1},{"year":"2011","event":"Qmilch was founded in Germany to make fiber largely from casein recovered from milk unfit for sale.","ref":2}],"production":null,"refs":[{"title":"MFA Boston CAMEO: Lanital","url":"https://cameo.mfa.org/wiki/Lanital"},{"title":"The Henry Ford: Henry Ford wearing soybean suit on his 78th birthday","url":"https://www.thehenryford.org/collections/explore/artifact/67258"},{"title":"Biooekonomie.de: Milking it, textiles made from casein (interview)","url":"https://biooekonomie.de/en/actors/interviews/milking-it-textiles-made-casein"}]},"alginate":{"properties":[],"timeline":[{"year":"c. 1939","event":"Speakman and co-workers began spinning fibers from alginic acid.","ref":0},{"year":"1944","event":"Speakman and Chamberlain published on producing rayon from alginic acid.","ref":1},{"year":"c. 1980","event":"Courtaulds sought patent protection for a nonwoven alginate fiber material for wound dressings.","ref":2}],"production":null,"refs":[{"title":"ScienceDirect Topics: Alginate Fiber","url":"https://www.sciencedirect.com/topics/engineering/alginate-fiber"},{"title":"Wiley, Alginate Fibers and Wound Dressings: The Production of Fibers From Alginate","url":"https://onlinelibrary.wiley.com/doi/abs/10.1002/9783527845200.ch4"},{"title":"Google Patents: US4562110A, Process for the production of alginate fibre material","url":"https://patents.google.com/patent/US4562110A/en"}]},"pla":{"properties":[{"key":"melting_point","label":"Melting point","value":"130 to 170","unit":"C","conditions":"producer data, range across amorphous to crystalline Ingeo fiber grades","ref":0},{"key":"melting_point","label":"Melting point (EU criterion)","value":"at least 135","unit":"C","conditions":"minimum for the EU fibre name polylactide","ref":1}],"timeline":[{"year":"2002","event":"The US Federal Trade Commission granted PLA its own generic fiber name after a petition by Cargill Dow.","ref":2},{"year":"2011","event":"Regulation (EU) No 1007/2011 listed polylactide as a fibre name, with a minimum melting temperature of 135 C.","ref":1},{"year":"2023","event":"A marine study found no measurable degradation of PLA textiles after 428 days in seawater, while cellulose fibers degraded in about 35 days.","ref":3}],"production":null,"refs":[{"title":"NatureWorks: Ingeo 6 Series for fibers and nonwovens (producer source)","url":"https://www.natureworksllc.com/technology-and-products/products/6-series-for-fibers-and-nonwovens"},{"title":"EUR-Lex: Regulation (EU) No 1007/2011 on textile fibre names","url":"https://eur-lex.europa.eu/eli/reg/2011/1007/oj/eng"},{"title":"Federal Register: Rules and Regulations Under the Textile Fiber Products Identification Act (1 February 2002)","url":"https://www.federalregister.gov/documents/2002/02/01/02-2434/rules-and-regulations-under-the-textile-fiber-products-identification-act"},{"title":"PLOS One: Not so biodegradable, polylactic acid and cellulose/plastic blend textiles lack fast biodegradation in marine waters (Royer et al., 2023)","url":"https://doi.org/10.1371/journal.pone.0284681"}]}}
