Repository: SharpMeow/FibersOfEarth

<h1 align="center">Every thread has a world.</h1>
Explore 100 material, fiber and technology profiles, 115 illustrative supply-chain journeys, and the science and history of textiles. The site works offline from a single HTML file, with no account, API key or application server.

## Open the atlas

Download the repository and open **index.html** in a modern browser. All map geometry, styles, content and JavaScript are bundled. External references require a network connection when you choose to open them.

File: src/data/datasheet/12.json
{"polypropylene":{"properties":[{"key":"density","label":"Density","value":"0.90 to 0.91","unit":"g/cm3","conditions":"","ref":1},{"key":"moisture_regain","label":"Moisture regain","value":"about 0.1","unit":"%","conditions":"olefin fibers, standard conditions","ref":2},{"key":"tenacity","label":"Tenacity","value":"1.5 to 8.0","unit":"g/denier","conditions":"olefin fibers, range across grades","ref":2}],"timeline":[{"year":"1954","event":"Giulio Natta at the Milan Polytechnic polymerized propylene to isotactic polypropylene.","ref":3},{"year":"1957","event":"Montecatini was producing polypropylene fibers commercially in Italy.","ref":3},{"year":"1963","event":"Natta shared the Nobel Prize in Chemistry with Karl Ziegler for work on polymers.","ref":4},{"year":"1970","event":"Helly Hansen introduced its LIFA polypropylene base layer, according to the company.","ref":5},{"year":"2024","event":"Polypropylene fiber output was about 3.2 million tonnes, about 2.4% of global fiber production.","ref":0}],"production":{"figure":"about 3.2 million tonnes (about 2.4% of all fiber)","year":"2024","scope":"global polypropylene fiber production","countries":"","ref":0},"refs":[{"title":"Textile Exchange: Materials Market Report 2025","url":"https://textileexchange.org/knowledge-center/reports/materials-market-report-2025/"},{"title":"Swicofil: Polypropylene PP properties","url":"https://www.swicofil.com/commerce/products/polypropylene/191/properties"},{"title":"MFA Boston CAMEO: Olefin fiber","url":"https://cameo.mfa.org/wiki/Olefin_fiber"},{"title":"MFA Boston CAMEO: Polypropylene fiber","url":"https://cameo.mfa.org/wiki/Polypropylene_fiber"},{"title":"Nobel Prize: Giulio Natta, biographical (Nobel Prize in Chemistry 1963)","url":"https://www.nobelprize.org/prizes/chemistry/1963/natta/biographical/"},{"title":"Helly Hansen: LIFA technology (producer source)","url":"https://www.hellyhansen.com/en_us/lifa"}]},"polyethylene":{"properties":[{"key":"density","label":"Density","value":"0.97","unit":"g/cm3","conditions":"gel-spun UHMWPE (Dyneema), producer data; specific gravity below water","ref":0},{"key":"tenacity","label":"Tenacity","value":"2.5 to 3.4","unit":"N/tex","conditions":"Dyneema SK75 yarn, producer data","ref":1},{"key":"elongation","label":"Elongation at break","value":"3 to 4","unit":"%","conditions":"Dyneema SK75 yarn, producer data","ref":1},{"key":"melting_point","label":"Melting point","value":"144 to 152","unit":"C","conditions":"gel-spun UHMWPE (Dyneema), producer data","ref":0},{"key":"modulus","label":"Tensile modulus","value":"109 to 132","unit":"GPa","conditions":"Dyneema SK75 yarn, producer data","ref":1},{"key":"service_temperature","label":"Continuous use temperature","value":"up to about 70","unit":"C","conditions":"gel-spun UHMWPE (Dyneema), producer data","ref":0}],"timeline":[{"year":"1979","event":"DSM researchers invented and patented a gel-spinning route in which ultra-high-molecular-weight polyethylene is spun from a dilute solution and drawn into a nearly extended-chain fiber (Smith and Lemstra).","ref":2},{"year":"1990","event":"Commercial production of gel-spun polyethylene fiber under the Dyneema name began at Heerlen, the Netherlands, after an earlier pilot stage.","ref":3},{"year":"2022","event":"Avient completed its purchase of DSM Protective Materials, the Dyneema business, on 1 September.","ref":4},{"year":"2022","event":"Gore began using expanded polyethylene (ePE) membranes in some Gore-Tex products from the Fall/Winter season, a porous film of the same polymer family rather than a fiber.","ref":5}],"production":null,"refs":[{"title":"Dyneema comprehensive factsheet (producer document hosted by a rope supplier)","url":"https://pelicanrope.com/content/PDFs/Dyneema-Comprehensive-factsheet-UHMWPE.pdf"},{"title":"Dyneema SK75 technical brochure, Dyneema in marine and industrial applications (producer document hosted by a rope supplier)","url":"https://pelicanrope.com/content/PDFs/DyneemaSK75_Tech_Sheet.pdf"},{"title":"Springer: Dyneema, super fiber produced by the gel spinning of a flexible polymer","url":"https://link.springer.com/chapter/10.1007/978-4-431-55203-1_7"},{"title":"ScienceDirect Topics: Dyneema, an overview","url":"https://www.sciencedirect.com/topics/engineering/dyneema"},{"title":"Avient: Avient completes acquisition of DSM Protective Materials (Dyneema)","url":"https://www.avient.com/investor-center/news/avient-completes-acquisition-dsm-protective-materials-dyneema"},{"title":"Gore-Tex: Introducing our new expanded polyethylene (ePE) membrane (producer page)","url":"https://www.gore-tex.com/blog/introducing-our-new-expanded-polyethylene-epe-membrane"}]},"para-aramid":{"properties":[{"key":"density","label":"Density","value":"1.44","unit":"g/cm3","conditions":"Kevlar 29 and Kevlar 49 yarn, producer data","ref":0},{"key":"moisture_regain","label":"Equilibrium moisture","value":"3.5 to 4.5","unit":"%","conditions":"equilibrium from bone-dry yarn; Kevlar 49 about 3.5, Kevlar 29 about 4.5; producer data","ref":0},{"key":"tenacity","label":"Breaking tenacity","value":"203 to 208","unit":"cN/tex","conditions":"Kevlar 29 (23.0 g/den) and Kevlar 49 (23.6 g/den) yarn, producer data","ref":0},{"key":"elongation","label":"Elongation at break","value":"2.4 to 3.6","unit":"%","conditions":"Kevlar 49 (2.4) and Kevlar 29 (3.6) yarn, producer data","ref":0},{"key":"decomposition","label":"Decomposition","value":"about 427 to 482","unit":"C","conditions":"does not melt; producer data","ref":0},{"key":"modulus","label":"Tensile modulus","value":"about 70 to 115","unit":"GPa","conditions":"Kevlar 29 nominal about 70 to 80, Kevlar 49 roughly 115; producer data","ref":0}],"timeline":[{"year":"1965","event":"Stephanie Kwolek at DuPont found that a para-aramid formed a cloudy, liquid-crystalline solution, the observation that led to spinning highly oriented para-aramid fiber.","ref":1},{"year":"2000","event":"Toxicologists at a DuPont laboratory reported that inhaled respirable para-aramid fiber-shaped particulates in rats were shortened by enzymatic cleavage, evidence bearing on biopersistence.","ref":2},{"year":"2023","event":"DuPont announced Kevlar EXO in April, describing it as a new aramid fiber platform made at its Spruance site in Virginia.","ref":3},{"year":"2025","event":"DuPont agreed on 29 August to sell its Aramids business, including Kevlar and Nomex, to Arclin.","ref":4},{"year":"2026","event":"The sale of the Aramids business to Arclin closed on 1 April, moving the leading para-aramid brand out of DuPont.","ref":5}],"production":null,"refs":[{"title":"DuPont: Kevlar aramid fiber technical guide (producer document)","url":"https://www.dupont.com/content/dam/aramids/amer/us/en/safety/public/documents/en/Kevlar_Technical_Guide_0319.pdf"},{"title":"Science History Institute: Stephanie L. Kwolek","url":"https://www.sciencehistory.org/education/scientific-biographies/stephanie-l-kwolek/"},{"title":"International Archives of Occupational and Environmental Health: Biodegradability of inhaled p-aramid respirable fibre-shaped particulates (2000)","url":"https://doi.org/10.1007/pl00014630"},{"title":"DuPont: DuPont announces Kevlar EXO, a next-generation aramid fiber","url":"https://www.dupont.com/news/DuPont-Announces-Kevlar-EXO-Groundbreaking-Next-Generation-Aramid-Fiber.html"},{"title":"DuPont: DuPont Announces Agreement to Divest Aramids Business to Arclin","url":"https://www.dupont.com/news/dupont-announces-agreement-to-divest-aramids-business-to-arclin.html"},{"title":"Arclin: Arclin Completes Acquisition of the DuPont Aramids Business, Including Kevlar and Nomex Brands","url":"https://www.arclin.com/arclin-completes-acquisition-of-the-dupont-aramids-business-including-iconic-kevlar-and-nomex-brands/"}]},"meta-aramid":{"properties":[{"key":"density","label":"Density","value":"1.38","unit":"g/cm3","conditions":"Nomex fiber, museum conservation reference","ref":0},{"key":"moisture_regain","label":"Moisture regain","value":"3.5","unit":"%","conditions":"Nomex fiber, museum conservation reference","ref":0},{"key":"tenacity","label":"Tenacity","value":"about 47","unit":"cN/tex","conditions":"dry; converted from 5.3 g/den (Nomex fiber)","ref":0},{"key":"elongation","label":"Elongation at break","value":"22","unit":"%","conditions":"Nomex fiber, museum conservation reference","ref":0}],"timeline":[{"year":"1967","event":"DuPont first marketed Nomex, a meta-aramid developed in the early 1960s, which became a reference fiber for flame-resistant clothing.","ref":1},{"year":"2025","event":"DuPont agreed on 29 August to sell its Aramids business, including Nomex, to Arclin.","ref":2},{"year":"2026","event":"Arclin completed the acquisition on 1 April, taking ownership of the Nomex brand.","ref":3}],"production":null,"refs":[{"title":"MFA Cameo (Museum of Fine Arts, Boston): Nomex","url":"https://cameo.mfa.org/wiki/Nomex"},{"title":"Wikipedia: Nomex","url":"https://en.wikipedia.org/wiki/Nomex"},{"title":"DuPont: DuPont Announces Agreement to Divest Aramids Business to Arclin","url":"https://www.dupont.com/news/dupont-announces-agreement-to-divest-aramids-business-to-arclin.html"},{"title":"Arclin: Arclin Completes Acquisition of the DuPont Aramids Business, Including Kevlar and Nomex Brands","url":"https://www.arclin.com/arclin-completes-acquisition-of-the-dupont-aramids-business-including-iconic-kevlar-and-nomex-brands/"}]}}

File: src/data/datasheet/13.json
{"modacrylic":{"properties":[{"key":"moisture_regain","label":"Moisture regain","value":"0.4 to 4.0","unit":"%","conditions":"range across modacrylic types","ref":0},{"key":"melting_point","label":"Softening temperature","value":"120 to 125","unit":"C","conditions":"softens rather than melting sharply","ref":0}],"timeline":[{"year":"1949","event":"Union Carbide introduced Dynel, the first modacrylic fiber.","ref":1},{"year":"1957","event":"Kaneka introduced Kanekalon modacrylic, which it describes as about 60% acrylonitrile and 40% vinyl chloride.","ref":2},{"year":"2016","event":"A full-size flash fire simulation measured acid deposition on skin traps under modacrylic blend coveralls.","ref":3},{"year":"2022","event":"California public health scientists reported modacrylic containing vinyl chloride and antimony, with fiberglass, in mattress cover fire barriers.","ref":4}],"production":null,"refs":[{"title":"MFA Boston CAMEO: Modacrylic fiber","url":"https://cameo.mfa.org/wiki/Modacrylic_fiber"},{"title":"MFA Boston CAMEO: Dynel","url":"https://cameo.mfa.org/wiki/Dynel"},{"title":"Kaneka: KANEKALON modacrylic (producer source)","url":"https://www.kanekalon.com/en/modacrylic.html"},{"title":"Burns: Assessment of dermal hazard from acid burns with fire retardant garments in a full-size simulation of an engulfment flash fire (Mackay et al., 2016)","url":"https://doi.org/10.1016/j.burns.2016.04.012"},{"title":"International Journal of Environmental Research and Public Health: Fiberglass and other flame-resistant fibers in mattress covers (2022)","url":"https://doi.org/10.3390/ijerph19031695"}]},"pva":{"properties":[],"timeline":[{"year":"1924","event":"Poly(vinyl alcohol) was first made in Germany.","ref":0},{"year":"1931","event":"PVA was sold as Synthofil, a water-soluble fiber.","ref":0},{"year":"1939","event":"A formaldehyde treatment was developed to make PVA fibers insoluble, the basis of vinal or vinylon.","ref":0},{"year":"1950","event":"Kuraray industrialized PVA fiber, which it describes as the first synthetic fiber produced domestically in Japan.","ref":1},{"year":"1961","event":"North Korea built a large vinylon complex at Hamhung using coal and limestone feedstocks.","ref":2},{"year":"2021","event":"A study estimated how PVA from detergent pods moves through US wastewater treatment, with most leaving in sludge.","ref":3}],"production":null,"refs":[{"title":"MFA Boston CAMEO: Vinal fiber","url":"https://cameo.mfa.org/wiki/Vinal_fiber"},{"title":"Kuraray: Product first stories, PVA fiber and PVOH resin (producer source)","url":"https://www.kuraray.com/global-en/company/history/vinylon_poval/"},{"title":"NTI: Vinalon, the DPRK, and chemical weapons precursors","url":"https://www.nti.org/analysis/articles/vinalon-dprk-and-chemical-weapons/"},{"title":"IJERPH: Degradation of polyvinyl alcohol in US wastewater treatment plants and subsequent nationwide emission estimate (Rolsky and Kelkar, 2021)","url":"https://doi.org/10.3390/ijerph18116027"}]},"pvc":{"properties":[],"timeline":[{"year":"1939","event":"The American Viscose Corporation was manufacturing a vinyl chloride and vinyl acetate copolymer fiber, sold as vinyon.","ref":0},{"year":"2011","event":"Regulation (EU) No 1007/2011 set the EU fibre names, including chlorofibre for vinyl chloride based fibers.","ref":1},{"year":"2017","event":"A forensic study of commercial synthetic wigs recorded PVC fibers alongside modacrylic and polypropylene.","ref":2},{"year":"2022","event":"A report for the European Commission reviewed PVC additives and end-of-life issues in the context of a non-toxic environment.","ref":3}],"production":null,"refs":[{"title":"MFA Boston CAMEO: Vinyon fiber","url":"https://cameo.mfa.org/wiki/Vinyon_fiber"},{"title":"EUR-Lex: Regulation (EU) No 1007/2011 on textile fibre names","url":"https://eur-lex.europa.eu/eli/reg/2011/1007/oj/eng"},{"title":"Forensic Science International: Cross-sectional shapes and FTIR profiles in synthetic wig fibers (2017)","url":"https://doi.org/10.1016/j.forsciint.2017.12.015"},{"title":"Publications Office of the EU: The use of PVC (poly vinyl chloride) in the context of a non-toxic environment (2022)","url":"https://op.europa.eu/en/publication-detail/-/publication/e9e7684a-906b-11ec-b4e4-01aa75ed71a1"}]},"ptfe":{"properties":[{"key":"density","label":"Density","value":"2.13 to 2.19","unit":"g/cm3","conditions":"bulk PTFE resin, supplier data sheet (fiber values not given)","ref":0},{"key":"melting_point","label":"Melting point","value":"about 327","unit":"C","conditions":"bulk PTFE resin, supplier data sheet","ref":0}],"timeline":[{"year":"2022","event":"Gore began replacing PTFE with expanded polyethylene (ePE) membranes in some Gore-Tex products from the Fall/Winter season.","ref":1},{"year":"2023","event":"Five national authorities submitted an EU restriction proposal in January covering about 10,000 PFAS, a class that includes fluoropolymers such as PTFE.","ref":2},{"year":"2025","event":"California AB 1817 began prohibiting intentionally added PFAS in most textile articles on 1 January, using a total organic fluorine threshold of 100 ppm.","ref":3},{"year":"2025","event":"ECHA published an updated PFAS restriction background document on 20 August after more than 5,600 consultation comments, adding derogations including some fluoropolymer uses.","ref":2},{"year":"2027","event":"Under AB 1817 the California total organic fluorine threshold for textile articles is scheduled to fall from 100 ppm to 50 ppm.","ref":3}],"production":null,"refs":[{"title":"Plastics International: Teflon PTFE (polytetrafluoroethylene) data sheet","url":"https://www.plasticsintl.com/media/hotni4w0/ptfe-data-sheet.pdf"},{"title":"Gore-Tex: Introducing our new expanded polyethylene (ePE) membrane (producer page)","url":"https://www.gore-tex.com/blog/introducing-our-new-expanded-polyethylene-epe-membrane"},{"title":"ECHA: ECHA publishes updated PFAS restriction proposal (2025)","url":"https://www.echa.europa.eu/-/echa-publishes-updated-pfas-restriction-proposal"},{"title":"California Legislature: AB-1817 Product safety, textile articles, PFAS (bill text)","url":"https://leginfo.legislature.ca.gov/faces/billTextClient.xhtml?bill_id=202120220AB1817"}]},"pps":{"properties":[{"key":"melting_point","label":"Melting point","value":"about 285","unit":"C","conditions":"PPS filter felt, filter-media supplier data","ref":0},{"key":"loi","label":"Limiting oxygen index","value":"about 34","unit":"%","conditions":"PPS filter felt, filter-media supplier data","ref":0},{"key":"service_temperature","label":"Continuous service temperature","value":"about 190 (surges to about 220)","unit":"C","conditions":"PPS filter felt, filter-media supplier data","ref":0}],"timeline":[{"year":"2019","event":"A needle-punched PTFE and PPS felt that becomes triboelectrically charged during processing was reported as a self-charging air filter.","ref":1},{"year":"2022","event":"Two studies addressed PPS's main weakness, oxidation of sulfur: a controlled pre-oxidation route (OPPS) and a polybenzoxazine coating for oxidation resistance.","ref":2},{"year":"2023","event":"A MnCeCoOx catalytic PPS filter destroyed about 78% of dioxins and furans and converted about 96% of nitric oxide at 200 C in a laboratory study.","ref":3},{"year":"2026","event":"A reduced graphene oxide coated PPS filter medium released about 75% of its dust cake at a blowback speed of 0.3 m/s, against about 62% for plain PPS, in a laboratory study.","ref":4}],"production":null,"refs":[{"title":"Industrial Filter: PPS filter bags, Ryton needle felt (supplier page)","url":"https://www.industrial-filter.com/pps-filter-bags/"},{"title":"ACS Applied Materials and Interfaces: Polytetrafluoroethylene/polyphenylene sulfide needle-punched triboelectric air filter (2019)","url":"https://doi.org/10.1021/acsami.9b18341"},{"title":"ACS Applied Materials and Interfaces: OPPS fibers with high temperature resistance and excellent antioxidant properties by an oxidation method (2022)","url":"https://doi.org/10.1021/acsami.2c15777"},{"title":"Environmental Science and Pollution Research: Low-temperature catalytic oxidation of PCDD/Fs over MnCeCoOx/PPS catalytic filter (2023)","url":"https://doi.org/10.1007/s11356-023-30768-2"},{"title":"Materials: rGO-PPS composite filter material, filtration performance and dust-cleaning effect (2026)","url":"https://doi.org/10.3390/ma19081670"}]},"pbi":{"properties":[{"key":"loi","label":"Limiting oxygen index","value":"41","unit":"%","conditions":"PBI fiber, general reference value","ref":0}],"timeline":[{"year":"2023","event":"Researchers reported a poly(ionic liquid) and OPBI composite membrane for high-temperature proton exchange fuel cells, part of the shift of PBI research toward membranes.","ref":1},{"year":"2025","event":"Studies described AB-PBI spinning from polyphosphoric acid solutions and reviewed electrospun PBI membranes for filtration and energy devices.","ref":2},{"year":"2026","event":"An ultralight PBI nanofiber foaming mat with a limiting oxygen index of 38% was reported as fluorine-free insulation for firefighting clothing.","ref":3}],"production":null,"refs":[{"title":"Wikipedia: Polybenzimidazole fiber","url":"https://en.wikipedia.org/wiki/Polybenzimidazole_fiber"},{"title":"Polymers: Poly(ionic liquid)/OPBI composite membrane for high-temperature proton exchange membrane (2023)","url":"https://doi.org/10.3390/polym15153197"},{"title":"Polymers: Rheology, spinnability and fiber properties of AB-benzimidazole solutions in polyphosphoric acid (2025)","url":"https://doi.org/10.3390/polym17172347"},{"title":"Small: Ultralight polybenzimidazole nanofiber-based composite foaming mat for firefighting clothing (2026)","url":"https://doi.org/10.1002/smll.75770"}]}}

File: src/data/datasheet/14.json
{"carbon":{"properties":[{"key":"density","label":"Density","value":"1.76","unit":"g/cm3","conditions":"Toray T300 standard-modulus PAN-based fiber, producer data","ref":0},{"key":"fiber_diameter","label":"Filament diameter","value":"7","unit":"microns","conditions":"Toray T300, producer data","ref":0},{"key":"tensile_strength","label":"Tensile strength","value":"3530","unit":"MPa","conditions":"Toray T300 filament, producer data","ref":0},{"key":"modulus","label":"Tensile modulus","value":"about 230","unit":"GPa","conditions":"Toray T300 filament, producer data","ref":0}],"timeline":[{"year":"2016","event":"Electron-beam irradiation of polyacrylonitrile precursor fibers was shown to shorten the thermal stabilization step by about one quarter.","ref":1},{"year":"2021","event":"A review of lignin-based carbon fibers measured progress against a US Department of Energy target of 1.72 GPa strength and 172 GPa modulus, which few studies had approached.","ref":2},{"year":"2022","event":"A factory study in Japan found carbon fiber fragments meeting the WHO respirable fiber definition during cutting and grinding of carbon fiber reinforced plastics.","ref":3},{"year":"2024","event":"Pyrolysis followed by oxidation was reported as a route for recovering carbon fibers from waste composites.","ref":4}],"production":null,"refs":[{"title":"Toray Composite Materials America: TORAYCA T300 standard modulus carbon fiber data sheet (producer)","url":"https://www.toraycma.com/wp-content/uploads/T300-Data-Sheet.pdf"},{"title":"Scientific Reports: Electron-beam irradiated polyacrylonitrile fibers to shorten thermal stabilization (2016)","url":"https://doi.org/10.1038/srep27330"},{"title":"International Journal of Biological Macromolecules: Towards producing high-quality lignin-based carbon fibers, a review (2021)","url":"https://doi.org/10.1016/j.ijbiomac.2021.08.187"},{"title":"International Archives of Occupational and Environmental Health: Respirable fibers generated during cutting and grinding of carbon fiber-reinforced plastics (2022)","url":"https://doi.org/10.1007/s00420-022-01840-0"},{"title":"Waste Management: Recovering carbon fibers from waste CFRPs via pyrolysis-oxidation (2024)","url":"https://doi.org/10.1016/j.wasman.2024.05.030"}]},"glass":{"properties":[{"key":"density","label":"Density","value":"about 2.54","unit":"g/cm3","conditions":"E-glass","ref":0},{"key":"tensile_strength","label":"Tensile strength","value":"about 3.4 (E-glass); about 4.6 (S-glass)","unit":"GPa","conditions":"pristine filament, patent literature","ref":1},{"key":"modulus","label":"Tensile modulus","value":"about 69 to 72 (E-glass); about 86 (S-glass)","unit":"GPa","conditions":"pristine filament, patent literature","ref":1},{"key":"fiber_diameter","label":"Filament diameter","value":"6.2 to 8.05","unit":"microns","conditions":"glass fibers recovered by pyrolysis in a 2023 pilot-plant study","ref":4}],"timeline":[{"year":"1987","event":"IARC evaluated man-made mineral fibres for carcinogenic hazard.","ref":2},{"year":"2001","event":"IARC re-evaluated man-made vitreous fibres: insulation glass wool moved from Group 2B to Group 3 and continuous glass filament was placed in Group 3, while special-purpose glass fibres stayed in Group 2B.","ref":2},{"year":"2022","event":"Flame-barrier layers in two mattress covers were found to contain over 50% fiberglass, with up to about 1% migrating to adjacent layers.","ref":3},{"year":"2023","event":"A pilot-plant pyrolysis study recovered glass fibers from composites that did not meet the WHO respirable fiber definition, though residual coatings carried traces of polycyclic aromatic hydrocarbons.","ref":4}],"production":null,"refs":[{"title":"ScienceDirect Topics: Glass fiber, an overview","url":"https://www.sciencedirect.com/topics/materials-science/glass-fiber"},{"title":"USPTO: Patent 9187361, Method of manufacturing S-glass fibers in a direct melt operation","url":"https://image-ppubs.uspto.gov/dirsearch-public/print/downloadPdf/9187361"},{"title":"Mutation Research: Man-made mineral (vitreous) fibres, evaluations of cancer hazards by the IARC Monographs Programme (2004)","url":"https://doi.org/10.1016/j.mrfmmm.2004.06.019"},{"title":"International Journal of Environmental Research and Public Health: Fiberglass and other flame-resistant fibers in mattress covers (2022)","url":"https://doi.org/10.3390/ijerph19031695"},{"title":"Waste Management: Recycling of fiber reinforced composites, pilot plant pyrolytic conversion and toxicological evaluation (2023)","url":"https://doi.org/10.1016/j.wasman.2023.11.002"}]},"basalt":{"properties":[{"key":"silica_content","label":"SiO2 content","value":"about 51 to 59","unit":"%","conditions":"by weight; varies with the quarry","ref":1},{"key":"residual_strength","label":"Residual strength after heat exposure","value":"about 88 to 90","unit":"%","conditions":"basalt fabrics after continuous exposure at 400 C","ref":0}],"timeline":[{"year":"1922","event":"French engineer Paul Dhe proposed manufacturing fiber from basalt, but no production followed.","ref":0},{"year":"1954","event":"The Soviet Union first extracted basalt fiber.","ref":0},{"year":"1985","event":"Industrial basalt fiber production began in Ukraine, initially for defense uses and with high energy consumption.","ref":0},{"year":"Late 1990s","event":"A new-generation process cut energy use by about 2.5 times.","ref":0},{"year":"2019","event":"A continuous tank-kiln basalt fiber line with an annual capacity of 8,000 tons began operating in Deyang, Sichuan, in March.","ref":0}],"production":{"figure":"about 14,200 tons","year":"2019","scope":"basalt fiber output in China only (no verified world total)","countries":"China","ref":0},"refs":[{"title":"Polymers: A review on basalt fiber composites and their applications in clean energy sector and power grids (2022)","url":"https://doi.org/10.3390/polym14122376"},{"title":"Materials: Research progress on the surface modification of basalt fibers and composites, a review (2025)","url":"https://doi.org/10.3390/ma18051164"}]},"metal":{"properties":[{"key":"fiber_diameter","label":"Filament diameter","value":"about 30 to 50","unit":"microns","conditions":"stainless steel filaments in cut-protective shielding fabrics","ref":0}],"timeline":[{"year":"Medieval period","event":"Gilt silver threads were made by gilding silver and joining the gold by diffusion bonding; focused ion beam cross-sections detected no mercury.","ref":1},{"year":"17th to 20th centuries","event":"In Croatian collections, threads shifted from gilded silver on silk toward cheaper silver, copper and alloy threads, with copper on cotton cores predominating in more recent pieces.","ref":2},{"year":"2014","event":"Laundering tests found that all silver-treated textiles studied, conventional or nano-silver, released silver particles into wash water.","ref":3},{"year":"2021","event":"A silane-bonded silver-plated cellulose fabric stayed below 2 ohm/sq and about 92.82% antibacterial after 200 washes, in a study of wearable electrodes.","ref":4}],"production":null,"refs":[{"title":"International Journal of Occupational Safety and Ergonomics: Electromagnetic shielding behavior of cut-protective workwear with metallic core hybrid yarn (2025)","url":"https://doi.org/10.1080/10803548.2025.2455826"},{"title":"Analytical Chemistry: Medieval gilding technology of historical metal threads revealed by FIB-milled cross sections (2017)","url":"https://doi.org/10.1021/acs.analchem.7b01917"},{"title":"Materials: Metal content and structure of textiles in textile metal threads in Croatia from 17th to 20th century (2021)","url":"https://doi.org/10.3390/ma15010251"},{"title":"ACS Nano: Presence of nanoparticles in wash water from conventional silver and nano-silver textiles (2014)","url":"https://doi.org/10.1021/nn502228w"},{"title":"International Journal of Biological Macromolecules: Conductive cellulose fabrics with durable antibacterial properties for wearable electrodes (2021)","url":"https://doi.org/10.1016/j.ijbiomac.2021.04.176"}]},"ceramic":{"properties":[{"key":"devitrification","label":"Onset of devitrification to cristobalite","value":"about 980 to 1,000","unit":"C","conditions":"refractory ceramic fiber after long service at or above this temperature","ref":0}],"timeline":[{"year":"1980s","event":"Rodent inhalation studies reported fibrosis, lung cancer and mesothelioma after refractory ceramic fiber exposure, though high doses complicate interpretation.","ref":1},{"year":"2000","event":"A review summarized workplace monitoring of refractory ceramic fiber exposure in the United States.","ref":2},{"year":"2001","event":"IARC classified refractory ceramic fibres as possibly carcinogenic to humans (Group 2B) in its re-evaluation of man-made vitreous fibres.","ref":3},{"year":"2006","event":"NIOSH published criteria for a recommended standard, with a recommended exposure limit of 0.5 fibers per cubic centimeter as a 10-hour time-weighted average.","ref":0},{"year":"2012","event":"Alkaline earth silicate wools were reviewed as a biosoluble replacement for refractory ceramic fiber in high-temperature insulation.","ref":4},{"year":"2017","event":"A 30-year study of US refractory ceramic fiber workers reported pleural changes in 6.1% overall and 21.4% in the highest cumulative exposure group, with no increase in lung cancer mortality.","ref":5}],"production":null,"refs":[{"title":"NIOSH: Criteria for a recommended standard, occupational exposure to refractory ceramic fibers (2006-123)","url":"https://www.cdc.gov/niosh/docs/2006-123/pdfs/2006-123.pdf"},{"title":"Inhalation Toxicology: Review of refractory ceramic fiber (RCF) toxicity, epidemiology and occupational exposure (2018)","url":"https://doi.org/10.1080/08958378.2018.1448019"},{"title":"Regulatory Toxicology and Pharmacology: Workplace monitoring of refractory ceramic fiber in the United States (2000)","url":"https://doi.org/10.1006/rtph.2000.1429"},{"title":"Mutation Research: Man-made mineral (vitreous) fibres, evaluations of cancer hazards by the IARC Monographs Programme (2004)","url":"https://doi.org/10.1016/j.mrfmmm.2004.06.019"},{"title":"Regulatory Toxicology and Pharmacology: Alkaline earth silicate wools, a new generation of high temperature insulation (2012)","url":"https://doi.org/10.1016/j.yrtph.2012.08.020"},{"title":"Inhalation Toxicology: A 30-year mortality and respiratory morbidity study of refractory ceramic fiber workers (2017)","url":"https://doi.org/10.1080/08958378.2017.1394931"}]}}

File: src/data/datasheet/15.json
{"asbestos":{"properties":[],"timeline":[{"year":"1924","event":"W. E. Cooke reported fibrosis of the lungs due to inhalation of asbestos dust in the British Medical Journal, an early clinical description of asbestosis.","ref":0},{"year":"1955","event":"Richard Doll reported excess lung cancer mortality among asbestos workers.","ref":1},{"year":"1960","event":"Wagner, Sleggs and Marchand described 33 cases of diffuse pleural mesothelioma in South Africa, all but one with probable exposure to crocidolite.","ref":2},{"year":"1964","event":"Selikoff, Churg and Hammond linked asbestos exposure among insulation workers to lung cancer, mesothelioma and other neoplasms.","ref":3},{"year":"1989","event":"EPA issued the Asbestos Ban and Phase-out Rule under TSCA in July; in 1991 the Fifth Circuit vacated most of it in Corrosion Proof Fittings v. EPA, 947 F.2d 1201.","ref":4},{"year":"1999","event":"Commission Directive 1999/77/EC required EU member states to ban the use of chrysotile asbestos by 1 January 2005, with a limited exception for existing electrolysis diaphragms.","ref":5},{"year":"2023","event":"Directive (EU) 2023/2668 lowered the EU occupational exposure limit to 2,000 fibres/m3, counting fibres 0.2 to 3 micrometers wide.","ref":6},{"year":"2024","event":"EPA published its Part 1 chrysotile asbestos rule under TSCA section 6 on 28 March, banning the remaining known ongoing uses with phased compliance dates.","ref":7}],"production":null,"refs":[{"title":"British Medical Journal: Fibrosis of the lungs due to the inhalation of asbestos dust (Cooke, 1924)","url":"https://doi.org/10.1136/bmj.2.3317.147"},{"title":"British Journal of Industrial Medicine: Mortality from lung cancer in asbestos workers (Doll, 1955)","url":"https://doi.org/10.1136/oem.12.2.81"},{"title":"British Journal of Industrial Medicine: Diffuse pleural mesothelioma and asbestos exposure in the North Western Cape Province (Wagner et al., 1960)","url":"https://doi.org/10.1136/oem.17.4.260"},{"title":"JAMA: Asbestos exposure and neoplasia (Selikoff et al., 1964)","url":"https://doi.org/10.1001/jama.1964.03060270028006"},{"title":"Justia: Corrosion Proof Fittings v. EPA, 947 F.2d 1201 (5th Cir. 1991)","url":"https://law.justia.com/cases/federal/appellate-courts/F2/947/1201/153685/"},{"title":"EUR-Lex: Commission Directive 1999/77/EC","url":"https://eur-lex.europa.eu/eli/dir/1999/77/oj"},{"title":"Annals of Work Exposures and Health: European harmonization of asbestos exposure assessment, comparing PCM, SEM and TEM (2025)","url":"https://doi.org/10.1093/annweh/wxaf023"},{"title":"Federal Register: Asbestos Part 1, chrysotile asbestos, regulation of certain conditions of use under TSCA (2024)","url":"https://www.federalregister.gov/documents/2024/03/28/2024-05972/asbestos-part-1-chrysotile-asbestos-regulation-of-certain-conditions-of-use-under-the-toxic"}]},"recycled-cotton":{"properties":[],"timeline":[{"year":"2022","event":"A study spun 100% cotton ring yarns containing recycled pre- and post-consumer fiber, reaching about 25% recycled content in 30 Ne yarn.","ref":1},{"year":"2023","event":"A cradle-to-gate life cycle assessment compared fabrics with 30% mechanically recycled cotton against 100% virgin cotton.","ref":2},{"year":"2024","event":"The Swedish cotton-to-pulp recycler Renewcell, whose pulp was sold as Circulose, was bought out of bankruptcy by the investment firm Altor.","ref":3},{"year":"2024","event":"Textile Exchange estimated recycled cotton at about 0.3 million tonnes, roughly 1% of cotton production.","ref":0},{"year":"2026","event":"Rotor yarns blending upcycled waste with cotton were assessed for quality.","ref":4}],"production":{"figure":"about 0.3 million tonnes (roughly 1% of cotton production)","year":"2024","scope":"global recycled cotton, pre- and post-consumer","countries":"","ref":0},"refs":[{"title":"Textile Exchange: Materials Market Report 2025","url":"https://textileexchange.org/knowledge-center/reports/materials-market-report-2025/"},{"title":"Heliyon: Recycled fibers from pre- and post-consumer textile waste in 100% cotton ring-spun yarns (Arafat and Uddin, 2022)","url":"https://doi.org/10.1016/j.heliyon.2022.e11275"},{"title":"Cleaner Environmental Systems (2023): Life cycle environmental impact assessment of cotton recycling and the benefits of a take-back system","url":"https://www.sciencedirect.com/science/article/pii/S2667378923000494"},{"title":"Recycling Today: Textile recycling plant acquired out of bankruptcy","url":"https://www.recyclingtoday.com/news/renewcell-altor-purchase-sweden-cotton-textile-recycling/"},{"title":"Waste Management and Research (2026): Quality assessment of upcycled waste/cotton blend rotor yarn","url":"https://doi.org/10.1177/0734242X261481277"}]},"recycled-nylon":{"properties":[],"timeline":[{"year":"2011","event":"Aquafil began chemically regenerating nylon 6 waste in Ljubljana, Slovenia, under the ECONYL name, according to the producer.","ref":1},{"year":"2024","event":"A screening study characterized natural enzymes able to depolymerize nylon 6.","ref":2},{"year":"2024","event":"Recycled polyamide made up about 2% of polyamide fiber, roughly 0.2 million tonnes.","ref":0},{"year":"2026","event":"A life cycle assessment of nylon 6 remonomerization found the alkaline route cut global warming potential by about 80% relative to fossil caprolactam.","ref":3}],"production":{"figure":"about 0.2 million tonnes (about 2% of polyamide fiber)","year":"2024","scope":"global recycled polyamide fiber production","countries":"","ref":0},"refs":[{"title":"Textile Exchange: Materials Market Report 2025","url":"https://textileexchange.org/knowledge-center/reports/materials-market-report-2025/"},{"title":"Aquafil: The ECONYL Regeneration System (producer source)","url":"https://www.aquafil.com/magazine/the-econyl-regeneration-system/"},{"title":"Nature Communications: Natural diversity screening and characterization of nylon-6 enzymatic depolymerization (2024)","url":"https://doi.org/10.1038/s41467-024-45523-5"},{"title":"Environmental Science and Technology: Parametric life cycle assessment of chemical recycling of nylon-6 to caprolactam (2026)","url":"https://doi.org/10.1021/acs.est.5c16101"}]},"tencel":{"properties":[],"timeline":[{"year":"1992","event":"Courtaulds petitioned the FTC for a new generic fiber name so that the fiber need not be labeled rayon.","ref":0},{"year":"1996","event":"The FTC approved lyocell as a name for fabric content labeling.","ref":0},{"year":"2004","event":"Lenzing acquired the Tencel Group, including plants at Mobile, Alabama, and Grimsby, England.","ref":1},{"year":"2017","event":"Lenzing introduced TENCEL lyocell with REFIBRA technology, containing recycled cotton pulp.","ref":2}],"production":null,"refs":[{"title":"FTC: FTC Approves \"Lyocell\" for Use in Fabric Content Labeling (1996)","url":"https://www.ftc.gov/news-events/news/press-releases/1996/04/ftc-approves-lyocell-use-fabric-content-labeling"},{"title":"Textile World: Lenzing Acquires Tencel (2004)","url":"https://www.textileworld.com/textile-world/textile-news/2004/06/lenzing-acquires-tencel/"},{"title":"Lenzing: REFIBRA technology, Lenzing's initiative to drive circular economy in the textile world","url":"https://www.lenzing.com/newsroom/news-events/refibratm-technology-lenzings-initiative-to-drive-circular-economy-in-the-textile-world/"}]},"ecovero":{"properties":[],"timeline":[{"year":"2017","event":"Lenzing launched LENZING ECOVERO viscose, reporting that it carried the EU Ecolabel (license AT/016/001) at launch.","ref":0},{"year":"2017","event":"Trade press reported that Lenzing paired the launch with fiber identification technology intended to let buyers trace ECOVERO in finished goods.","ref":1}],"production":null,"refs":[{"title":"LENZING ECOVERO: Certified viscose material for textiles (sustainability page)","url":"https://www.ecovero.com/sustainability"},{"title":"California Apparel News: Lenzing adds traceability to its sustainability message with EcoVero viscose (2017)","url":"https://www.apparelnews.net/news/2017/sep/21/lenzings-adds-traceability-its-sustainability-mess/"}]},"refibra":{"properties":[{"key":"recycled_content","label":"Recycled cotton pulp share","value":"about 20 at launch; 30 or more now","unit":"%","conditions":"share of pulp in TENCEL lyocell with REFIBRA technology; producer data (launch share about 20% per Lenzing's 2017 announcement)","ref":1}],"timeline":[{"year":"2017","event":"Lenzing launched REFIBRA technology, making lyocell from about 20% recycled cotton pulp, initially from pre-consumer cutting waste, plus wood pulp.","ref":0}],"production":null,"refs":[{"title":"Lenzing: REFIBRA technology, Lenzing's initiative to drive circular economy in the textile world","url":"https://www.lenzing.com/newsroom/news-events/refibratm-technology-lenzings-initiative-to-drive-circular-economy-in-the-textile-world/"},{"title":"TENCEL: Lyocell and modal fibers (includes REFIBRA technology)","url":"https://www.tencel.com/fibers"}]},"econyl":{"properties":[],"timeline":[{"year":"Mid-1990s","event":"Aquafil expanded into Slovenia through the privatization of a former state company.","ref":0},{"year":"2007","event":"Aquafil began pursuing a full waste-to-yarn regeneration loop for nylon 6.","ref":0},{"year":"2011","event":"Aquafil launched the ECONYL Regeneration System, with depolymerization to caprolactam and repolymerization at Ljubljana, Slovenia.","ref":1},{"year":"2018","event":"Aquafil published an Environmental Product Declaration for ECONYL nylon textile filament yarns.","ref":2}],"production":null,"refs":[{"title":"Sustainable Brands: Aquafil's journey to regenerating nylon at scale","url":"https://sustainablebrands.com/read/making-a-material-difference-aquafils-journey-to-regenerating-nylon-at-scale"},{"title":"Aquafil: The ECONYL Regeneration System","url":"https://www.aquafil.com/magazine/the-econyl-regeneration-system/"},{"title":"Aquafil: Environmental Product Declaration for ECONYL nylon textile filament yarns (2018)","url":"https://www.aquafil.com/assets/uploads/20181010_EPD_ECONYL_NTF_Yarns_HR.pdf"}]},"repreve":{"properties":[],"timeline":[{"year":"2007","event":"Unifi, a textured-yarn maker in Greensboro, North Carolina, launched REPREVE recycled polyester made from yarn waste and post-consumer PET bottles.","ref":0}],"production":null,"refs":[{"title":"Unifi: REPREVE sustainability page","url":"https://unifi.com/sustainability/repreve"}]}}
