Repository: SharpMeow/FibersOfEarth

<h1 align="center">Every thread has a world.</h1>
Explore 100 material, fiber and technology profiles, 115 illustrative supply-chain journeys, and the science and history of textiles. The site works offline from a single HTML file, with no account, API key or application server.

## Open the atlas

Download the repository and open **index.html** in a modern browser. All map geometry, styles, content and JavaScript are bundled. External references require a network connection when you choose to open them.

File: src/data/datasheet/16.json
{"seaqual":{"properties":[{"key":"recycled_content","label":"Post-consumer recycled PET","value":"100 (about 10 marine plastic, about 90 other post-consumer PET)","unit":"%","conditions":"SEAQUAL YARN, producer data","ref":0}],"timeline":[{"year":"2016","event":"The Ecoalf foundation, the textile group Santanderina and the spinner Antex set up the SEAQUAL INITIATIVE in Spain to turn marine litter landed by fishing boats into fiber.","ref":1}],"production":null,"refs":[{"title":"SEAQUAL INITIATIVE: SEAQUAL YARN","url":"https://www.seaqual.org/seaqual-yarn/"},{"title":"Innovation in Textiles: Eco-designed Seaqual reveals new fabrics","url":"https://www.innovationintextiles.com/ecodesigned-seaqual-reveals-new-fabrics/"}]},"spinnova":{"properties":[],"timeline":[{"year":"2025","event":"After a strategic review, operations of the Woodspin joint venture with Suzano were put on hold and Spinnova recognized an impairment of about 18.4 million euros on its Woodspin holding.","ref":0},{"year":"2025","event":"In October Spinnova completed the purchase of Suzano's stakes in Woodspin Oy and Suzano Finland Oy for two euros, regaining unrestricted rights to license its technology.","ref":1}],"production":null,"refs":[{"title":"Spinnova Group: Annual Report 2025","url":"https://spinnovagroup.com/annual-report-2025/"},{"title":"Textile World: Spinnova completes transaction to buy Suzano's stake in Woodspin Oy and Suzano Finland Oy","url":"https://www.textileworld.com/textile-world/fiber-world/2025/10/spinnova-completes-transaction-to-buy-suzanos-stake-in-woodspin-oy-and-suzano-finland-oy/"}]},"infinna":{"properties":[],"timeline":[{"year":"2022","event":"Infinited Fiber chose the site of Stora Enso's closed Veitsiluoto paper mill in Kemi, Finland, for a planned factory of about 30,000 tonnes a year and an investment of around 400 million euros.","ref":0},{"year":"2026","event":"A March report stated that the Kemi project had received its environmental permit but that no final investment decision had been made.","ref":1}],"production":null,"refs":[{"title":"Infinited Fiber: Site of shut paper plant in Finnish Lapland picked for planned factory","url":"https://infinitedfiber.com/blog/2022/06/20/infinited-fiber-picks-site-of-shut-paper-plant-in-finnish-lapland-for-its-planned-eur-400-million-textile-fiber-factory-investment/"},{"title":"Uusiouutiset: Infinited Fiber received environmental permit for a textile recycled fiber factory in Veitsiluoto, Kemi","url":"https://uusiouutiset.fi/en/infinited-fiber-sai-ymparistoluvan-tekstiilien-uusiokuitutehtaan-perustamiselle-kemin-veitsiluotoon-investointipaatosta-ei-ole-tehty/"}]},"circulose":{"properties":[{"key":"recycled_content","label":"Recycled pulp share in fibers","value":"about 30 or 50 (viscose); about 30 (lyocell)","unit":"%","conditions":"fibers made with CIRCULOSE pulp, remainder wood pulp; producer data","ref":4}],"timeline":[{"year":"2024","event":"Renewcell, developer of CIRCULOSE and operator of the Ortviken plant in Sundsvall, Sweden, was declared bankrupt in February.","ref":0},{"year":"2024","event":"The investment firm Altor acquired the remaining business and plant later that year, and the company was renamed Circulose after its product.","ref":1},{"year":"2025","event":"Circulose announced in September that it would trace material from pulp to garment through TextileGenesis.","ref":2},{"year":"2025","event":"In December Circulose announced a partner-only model under which pulp is available only to brands with direct partnerships.","ref":3},{"year":"2026","event":"Circulose announced in February, with commitments from 11 brands, that it planned to restart production at Ortviken in the fourth quarter of 2026.","ref":5}],"production":null,"refs":[{"title":"Business of Fashion: Textile recycler Renewcell acquired out of administration by Altor","url":"https://www.businessoffashion.com/news/sustainability/altor-acquires-renewcell-bankruptcy-recyling-textile-circularity/"},{"title":"Recycling Today: Textile recycling plant acquired out of bankruptcy","url":"https://www.recyclingtoday.com/news/renewcell-altor-purchase-sweden-cotton-textile-recycling/"},{"title":"The Interline: Circulose partners with TextileGenesis for traceability (2025)","url":"https://www.theinterline.com/2025/09/17/from-textile-waste-to-finished-garments-circulose-partners-with-textilegenesis-for-traceability/"},{"title":"Ecotextile News: Circulose unveils partner-only pulp model","url":"https://www.ecotextile.com/2025121661134/news/shows-events/circulose-unveils-partner-only-pulp-model/"},{"title":"Circulose: Product (made from what already exists)","url":"https://www.circulose.com/product/"},{"title":"Circulose: Circulose restarts commercial-scale production at Ortviken plant in Sundsvall, Sweden","url":"https://www.circulose.com/circulose-restarts-commercial-scale-production-at-ortviken-plant-in-sundsvall-sweden/"}]},"naia":{"properties":[{"key":"recycled_content","label":"Certified recycled waste content","value":"about 40 (balance about 60 wood pulp)","unit":"%","conditions":"Naia Renew, allocated by ISCC-certified mass balance; producer data","ref":0}],"timeline":[{"year":"2017","event":"Eastman launched the reformulated Naia cellulose acetate filament yarn in January and began commercial-scale production at Kingsport, Tennessee.","ref":1},{"year":"2020","event":"Eastman introduced Naia staple fiber for blending in spun yarns, mainly for knitwear, at Premiere Vision.","ref":2},{"year":"2025","event":"Eastman showed Naia filament variants at Intertextile Shanghai.","ref":3}],"production":null,"refs":[{"title":"Eastman: Naia Renew product page","url":"https://www.eastman.com/en/products/brands/naia/products/naia-renew"},{"title":"Textile World: Naia, not your run-of-the-mill cellulose acetate (2017)","url":"https://www.textileworld.com/textile-world/quality-fabric-of-the-month/2017/11/naia-not-your-run-of-the-mill-cellulose-acetate/"},{"title":"Eastman: Naia cellulosic staple fiber debuts (2020)","url":"https://www.eastman.com/en/media-center/news-stories/2020/naia-cellulosic-staple-fiber-debuts"},{"title":"Eastman: Naia cellulosic yarn and fiber","url":"https://www.eastman.com/en/products/brands/naia"}]},"sorona":{"properties":[{"key":"bio_based_content","label":"Bio-based content","value":"37","unit":"% by weight","conditions":"from corn-derived 1,3-propanediol; terephthalic acid portion petroleum-derived; producer data","ref":0}],"timeline":[{"year":"2000","event":"DuPont commercialized Sorona poly(trimethylene terephthalate), using 1,3-propanediol from corn-sugar fermentation.","ref":0},{"year":"2009","event":"The FTC adopted triexta as a US generic name for a polyester subclass based on 1,3-propanediol, covering PTT.","ref":1},{"year":"2020","event":"DuPont agreed to sell its biomaterials business, including Sorona, to Huafon Group for about 240 million dollars.","ref":2},{"year":"2022","event":"The sale closed and the business relaunched as Covation Biomaterials.","ref":2}],"production":null,"refs":[{"title":"Sorona: The Sorona story","url":"https://sorona.com/our-story"},{"title":"Federal Register (2009): Rules and Regulations Under the Textile Fiber Products Identification Act, triexta","url":"https://www.federalregister.gov/documents/2009/03/26/E9-6633/rules-and-regulations-under-the-textile-fiber-products-identification-act"},{"title":"C&EN: DuPont biomaterial business emerges as the new firm Covation","url":"https://cen.acs.org/business/biobased-chemicals/DuPont-biomaterial-business-emerges-new/100/i20"}]},"bemberg":{"properties":[{"key":"recycled_content","label":"Cotton linter feedstock","value":"100","unit":"%","conditions":"pre-consumer cotton linter, certified under the Global Recycled Standard; producer data","ref":1}],"timeline":[{"year":"1897","event":"J. P. Bemberg in Germany began commercial production of artificial textile fiber by the cuprammonium process.","ref":0},{"year":"1901","event":"Edmund Thiele developed a stretch-spinning system for J. P. Bemberg.","ref":0},{"year":"1908","event":"J. P. Bemberg began selling fine-filament artificial silk under the Bemberg name.","ref":0},{"year":"1931","event":"Asahi Kasei began commercial production of Bemberg cupro at Nobeoka, Miyazaki Prefecture, Japan.","ref":0}],"production":null,"refs":[{"title":"Asahi Kasei: Bemberg 90th anniversary history","url":"https://www.asahi-kasei.co.jp/fibers/en/bemberg/90thanniversary/history/"},{"title":"Asahi Kasei: Bemberg sustainability, material (raw material)","url":"https://www.asahi-kasei.co.jp/fibers/en/bemberg/sustainability/resource/"}]},"lycra":{"properties":[{"key":"recycled_content","label":"Recycled and plant-based content","value":"more than 65","unit":"%","conditions":"LYCRA T400 EcoMade (a bicomponent polyester, not spandex); producer data","ref":0}],"timeline":[{"year":"1959","event":"DuPont chemists, including Joseph Shivers, developed spandex, the segmented polyurethane fiber later sold as LYCRA, according to a fabric-industry history.","ref":1},{"year":"2019","event":"Shandong Ruyi completed its purchase of The LYCRA Company in January.","ref":2},{"year":"2022","event":"Lenders took control of The LYCRA Company after the Shandong Ruyi purchase ended in default.","ref":3},{"year":"2026","event":"The LYCRA Company filed a prepackaged Chapter 11 case in the Southern District of Texas on 17 March and emerged on 20 May with more than 1.2 billion dollars of debt eliminated.","ref":4}],"production":null,"refs":[{"title":"The LYCRA Company: LYCRA T400 EcoMade fiber","url":"https://one.lycra.com/en/business/search-technologies/lycrar-t400r-ecomade-fiber"},{"title":"Herculite: Complete guide to synthetic fabrics (history)","url":"https://www.herculite.com/blog/the-history-of-synthetic-fabrics"},{"title":"WWD: Chinese textile giant Shandong Ruyi transfers Lycra to creditors","url":"https://wwd.com/business-news/mergers-acquisitions/shandong-ruyi-china-sell-lycra-creditors-1235238467/"},{"title":"The LYCRA Company: Announces New Ownership and Board of Directors (2022)","url":"https://www.lycra.com/en/lycra-company-press-center/press-center/lycra-company-announces-new-equity-ownership"},{"title":"Sourcing Journal (WWD): The Lycra Company Emerges from Chapter 11 with $1.2 Billion Debt Reduction","url":"https://wwd.com/sourcing-journal/industry-news/the-lycra-company-emerges-from-chapter-11-1238975256/"}]}}

File: src/data/datasheet/17.json
{"kevlar":{"properties":[{"key":"density","label":"Density","value":"1.44","unit":"g/cm3","conditions":"Kevlar 29 and Kevlar 49 yarn, producer data","ref":0},{"key":"moisture_regain","label":"Equilibrium moisture","value":"3.5 to 4.5","unit":"%","conditions":"equilibrium from bone-dry yarn; Kevlar 49 about 3.5, Kevlar 29 about 4.5; producer data","ref":0},{"key":"tenacity","label":"Breaking tenacity","value":"203 to 208","unit":"cN/tex","conditions":"Kevlar 29 (23.0 g/den) and Kevlar 49 (23.6 g/den) yarn, producer data","ref":0},{"key":"elongation","label":"Elongation at break","value":"2.4 to 3.6","unit":"%","conditions":"Kevlar 49 (2.4) and Kevlar 29 (3.6) yarn, producer data","ref":0},{"key":"decomposition","label":"Decomposition","value":"about 427 to 482","unit":"C","conditions":"does not melt; producer data","ref":0},{"key":"modulus","label":"Tensile modulus","value":"about 70 to 115","unit":"GPa","conditions":"Kevlar 29 nominal about 70 to 80, Kevlar 49 roughly 115; producer data","ref":0}],"timeline":[{"year":"1965","event":"Stephanie Kwolek at DuPont discovered the liquid-crystalline para-aramid solutions from which Kevlar fiber was later spun.","ref":1},{"year":"2023","event":"DuPont announced Kevlar EXO in April as a new aramid fiber platform made at Spruance, Virginia.","ref":2},{"year":"2025","event":"DuPont agreed on 29 August to sell its Aramids business, which had about 1,900 employees and five manufacturing sites, to Arclin.","ref":3},{"year":"2026","event":"Arclin completed the roughly 1.8 billion dollar acquisition on 1 April, with DuPont retaining a stake of about 16% in Arclin.","ref":4}],"production":null,"refs":[{"title":"DuPont: Kevlar aramid fiber technical guide (producer document)","url":"https://www.dupont.com/content/dam/aramids/amer/us/en/safety/public/documents/en/Kevlar_Technical_Guide_0319.pdf"},{"title":"Science History Institute: Stephanie L. Kwolek","url":"https://www.sciencehistory.org/education/scientific-biographies/stephanie-l-kwolek/"},{"title":"DuPont: DuPont announces Kevlar EXO, a next-generation aramid fiber","url":"https://www.dupont.com/news/DuPont-Announces-Kevlar-EXO-Groundbreaking-Next-Generation-Aramid-Fiber.html"},{"title":"DuPont: DuPont Announces Agreement to Divest Aramids Business to Arclin","url":"https://www.dupont.com/news/dupont-announces-agreement-to-divest-aramids-business-to-arclin.html"},{"title":"DuPont Investors: DuPont Completes Divestiture of Aramids Business (2026)","url":"https://www.investors.dupont.com/news-and-media/press-release-details/2026/DuPont-Completes-Divestiture-of-Aramids-Business/default.aspx"}]},"nomex":{"properties":[{"key":"blend_composition","label":"Nomex IIIA blend composition","value":"93 meta-aramid, 5 para-aramid, 2 antistatic fiber","unit":"%","conditions":"Nomex IIIA fabric blend; producer data","ref":0}],"timeline":[{"year":"1967","event":"DuPont first marketed Nomex meta-aramid, developed in the early 1960s.","ref":1},{"year":"2025","event":"DuPont agreed on 29 August to sell its Aramids business, including Nomex, to Arclin.","ref":2},{"year":"2026","event":"Arclin completed the acquisition on 1 April and now owns the Nomex brand.","ref":3}],"production":null,"refs":[{"title":"DuPont Australia: Nomex III A (producer page)","url":"https://www.dupont.com.au/products/nomex-iii-a.html"},{"title":"Wikipedia: Nomex","url":"https://en.wikipedia.org/wiki/Nomex"},{"title":"DuPont: DuPont Announces Agreement to Divest Aramids Business to Arclin","url":"https://www.dupont.com/news/dupont-announces-agreement-to-divest-aramids-business-to-arclin.html"},{"title":"Arclin: Arclin Completes Acquisition of the DuPont Aramids Business, Including Kevlar and Nomex Brands","url":"https://www.arclin.com/arclin-completes-acquisition-of-the-dupont-aramids-business-including-iconic-kevlar-and-nomex-brands/"}]},"dyneema":{"properties":[{"key":"density","label":"Density","value":"0.97","unit":"g/cm3","conditions":"gel-spun UHMWPE (Dyneema), producer data; specific gravity below water","ref":0},{"key":"tenacity","label":"Tenacity","value":"2.5 to 3.4","unit":"N/tex","conditions":"Dyneema SK75 yarn, producer data","ref":1},{"key":"elongation","label":"Elongation at break","value":"3 to 4","unit":"%","conditions":"Dyneema SK75 yarn, producer data","ref":1},{"key":"melting_point","label":"Melting point","value":"144 to 152","unit":"C","conditions":"gel-spun UHMWPE (Dyneema), producer data","ref":0},{"key":"modulus","label":"Tensile modulus","value":"109 to 132","unit":"GPa","conditions":"Dyneema SK75 yarn, producer data","ref":1},{"key":"service_temperature","label":"Continuous use temperature","value":"up to about 70","unit":"C","conditions":"gel-spun UHMWPE (Dyneema), producer data","ref":0}],"timeline":[{"year":"1979","event":"DSM invented and patented the gel-spinning process for ultra-high-molecular-weight polyethylene fiber (Smith and Lemstra).","ref":2},{"year":"1990","event":"Commercial Dyneema fiber production began at Heerlen, the Netherlands.","ref":3},{"year":"2022","event":"Avient completed its purchase of DSM Protective Materials, the Dyneema business, on 1 September for about 1.4 billion dollars net of cash.","ref":4}],"production":null,"refs":[{"title":"Dyneema comprehensive factsheet (producer document hosted by a rope supplier)","url":"https://pelicanrope.com/content/PDFs/Dyneema-Comprehensive-factsheet-UHMWPE.pdf"},{"title":"Dyneema SK75 technical brochure, Dyneema in marine and industrial applications (producer document hosted by a rope supplier)","url":"https://pelicanrope.com/content/PDFs/DyneemaSK75_Tech_Sheet.pdf"},{"title":"Springer: Dyneema, super fiber produced by the gel spinning of a flexible polymer","url":"https://link.springer.com/chapter/10.1007/978-4-431-55203-1_7"},{"title":"ScienceDirect Topics: Dyneema, an overview","url":"https://www.sciencedirect.com/topics/engineering/dyneema"},{"title":"Avient: Avient completes acquisition of DSM Protective Materials (Dyneema)","url":"https://www.avient.com/investor-center/news/avient-completes-acquisition-dsm-protective-materials-dyneema"}]},"nuyarn":{"properties":[],"timeline":[{"year":"Mid-2010s","event":"Brand and retailer materials describe Nuyarn as developed in New Zealand as a wool-and-filament yarn construction; a founding date could not be verified.","ref":0}],"production":null,"refs":[{"title":"Textile World: Nuyarn, wool yarn a new way (2023)","url":"https://www.textileworld.com/textile-world/quality-fabric-of-the-month/2023/01/nuyarn-wool-yarn-a-new-way/"}]},"zq":{"properties":[],"timeline":[{"year":"2007","event":"The New Zealand Merino Company, now called Zentera, began working with growers under the ZQ name.","ref":0}],"production":null,"refs":[{"title":"Zentera: ZQ wool","url":"https://www.discoverzq.com/"}]},"seacell":{"properties":[],"timeline":[{"year":"2006","event":"A Zimmer AG author described the production of a lyocell fiber containing seaweed and its silver-loaded antimicrobial variant.","ref":0},{"year":"2008","event":"Dermatologists reported antifungal and antibacterial activity of the silver-loaded seaweed fiber in laboratory tests.","ref":1},{"year":"2010","event":"A randomized, single-blinded study in 37 people with atopic dermatitis reported less Staphylococcus aureus colonization with the silver-loaded fiber than with cotton over 8 weeks.","ref":2}],"production":null,"refs":[{"title":"Current Problems in Dermatology: Production process of a new cellulosic fiber with antimicrobial properties (2006)","url":"https://doi.org/10.1159/000093939"},{"title":"Mycoses: Textiles with antifungal and antibacterial properties (2008)","url":"https://doi.org/10.1111/j.1439-0507.2008.01586.x"},{"title":"Experimental Dermatology: Silver-loaded seaweed-based cellulosic fiber improves epidermal skin physiology in atopic dermatitis (2010)","url":"https://doi.org/10.1111/j.1600-0625.2009.00943.x"}]},"coolmax":{"properties":[{"key":"recycled_content","label":"Recycled content","value":"100","unit":"%","conditions":"COOLMAX EcoMade versions, from PET bottles or pre-consumer textile waste; producer data","ref":1}],"timeline":[{"year":"2013","event":"A sports-science study used COOLMAX as a profiled cross-section polyester benchmark and attributed it to INVISTA of Wichita, Kansas.","ref":0},{"year":"2021","event":"The LYCRA Company and ITOCHU introduced COOLMAX EcoMade fiber made from 100% textile waste, recovered by depolymerization.","ref":1},{"year":"2026","event":"The LYCRA Company, which presents the COOLMAX brand, emerged from Chapter 11 on 20 May.","ref":2}],"production":null,"refs":[{"title":"Scandinavian Journal of Medicine and Science in Sports: Real evaporative cooling efficiency of one-layer tight-fitting sportswear in a hot environment (2013)","url":"https://doi.org/10.1111/sms.12117"},{"title":"Business Wire: The LYCRA Company and ITOCHU introduce COOLMAX and THERMOLITE EcoMade fibers made from 100% textile waste (2021)","url":"https://www.businesswire.com/news/home/20210330005394/en/The-LYCRA-Company-and-ITOCHU-Corporation-Introduce-COOLMAX-and-THERMOLITE-EcoMade-Fibers-Made-from-100-Textile-Waste"},{"title":"Sourcing Journal (WWD): The Lycra Company Emerges from Chapter 11 with $1.2 Billion Debt Reduction","url":"https://wwd.com/sourcing-journal/industry-news/the-lycra-company-emerges-from-chapter-11-1238975256/"}]},"wolf-vs-goat":{"properties":[],"timeline":[{"year":"Public product stories","event":"Wolf vs Goat publishes garment essays that name mill yarns and fiber grades (for example Cashwool, Afromood, Pecora Nera) as attributed materials education rather than as a proprietary fiber launch.","ref":0}],"production":null,"refs":[{"title":"Wolf vs Goat: official site","url":"https://www.wolfvsgoat.com/"},{"title":"Zegna Baruffa: Cashwool (mill)","url":"https://www.baruffa.com/en/product/cashwool-30/"}]},"canali":{"properties":[],"timeline":[{"year":"Public brand materials","event":"Canali presents itself as an Italian menswear house in Biella cloth culture; this atlas records the house as a reference brand for tailoring language, not as a fiber launch.","ref":0}],"production":null,"refs":[{"title":"Canali: official site","url":"https://www.canali.com/"}]},"loro-piana":{"properties":[],"timeline":[{"year":"Producer finish documentation","event":"Loro Piana documents Storm System as a weather-resistant cloth finish on specified products; cited here as producer-attributed finish language, not as a generic fiber.","ref":1},{"year":"Public maison materials","event":"Loro Piana publishes Biella maison and noble-fiber cloth narratives; this atlas treats the name as a reference brand for mill provenance literacy.","ref":0}],"production":null,"refs":[{"title":"Loro Piana: official site","url":"https://www.loropiana.com/"},{"title":"Loro Piana: Storm System (producer)","url":"https://www.loropiana.com/en/us/loro-piana-fabrics/storm-system"}]}}

File: src/data/datasheet/18.json
{"piacenza-1733":{"properties":[],"timeline":[{"year":"1733 (producer story)","event":"Fratelli Piacenza / Piacenza 1733 publicly dates its founding in Pollone in the Biella district; cited as producer heritage narrative for a mill-house reference entry.","ref":1}],"production":null,"refs":[{"title":"Piacenza 1733: official site","url":"https://www.piacenza1733.com/"},{"title":"Piacenza 1733: Our story (producer)","url":"https://www.piacenza1733.com/en/our-story/"}]},"paul-smith":{"properties":[],"timeline":[{"year":"Public brand materials","event":"Paul Smith presents itself as a British designer house with cloth-aware menswear storytelling in public brand materials.","ref":0}],"production":null,"refs":[{"title":"Paul Smith: official site","url":"https://www.paulsmith.com/"}]},"yves-salomon":{"properties":[],"timeline":[{"year":"Public brand materials","event":"Yves Salomon presents itself as a French outerwear and furrier house with contemporary collections in public brand materials.","ref":0}],"production":null,"refs":[{"title":"Yves Salomon: official site","url":"https://www.yves-salomon.com/"}]}}
